Repository: gabikbrown/IP-1

# Nanoesferas de sílica de Stöber dispersas em epóxi
Códigos usados no relatório de Iniciação à Pesquisa I (Ilum Escola de Ciência, CNPEM, 2026) para tratar os dados de caracterização e gerar as figuras.

**Autoras:** Gabriela O. de Lima Cabral e Giovanna Avellar Machado

## Sobre o projeto

O projeto investigou se nanopartículas de sílica de Stöber, dispersas em resina epóxi sem silano pela rota LAS de Tanahashi e Hirota (2023), melhoram a condução de calor do material, pensando no encapsulamento de chips. A hipótese era que os grupos silanol (Si–OH) da superfície da sílica formariam ligações de hidrogênio com a matriz e reduziriam a resistência térmica da interface.

File: XPS_igual_aula.ipynb (part 1 of 3)
Deconvolução de picos de XPS (réplica da Parte 5 do notebook da aula)
=====================================================================

Este notebook repete, passo a passo, a **Parte 5 – Deconvolução de picos (exemplo com dados de XPS)** do notebook *ATP-201 – Regressão não-linear* (autor: Daniel R. Cassar), agora com os meus dados.

A receita é a mesma da aula: picos Lorentzianos, uma sigmoide por pico, linha de base constante, palpite pela altura, o algoritmo de ajuste padrão do `lmfit` e, no fim, a estratégia avançada com picos Voigt.

O que **precisou** mudar, porque os meus dados são diferentes:

1. **Leitura:** os dados estão em arquivos `.avg` (texto), e não em Excel. Por isso existe a função de suporte `le_arquivo_avg`. Ela também converte a energia cinética em energia de ligação.
2. **Valores numéricos:** limiar de corte, centros, larguras, alturas e constante foram escolhidos olhando para os **meus** gráficos, como a aula faz com os dados dela.
3. **Número de picos:** O 1s com 2 picos (como na aula), C 1s com 4 e Si 2p com 1.
4. **Nome da coluna:** `Counts` em vez de `Counts / s`, porque o meu arquivo traz contagens e não contagens por segundo.

## Importações e funções de suporte

As importações são as mesmas do notebook da aula.

```
import io
import urllib.request

import numpy as np
import pandas as pd
import seaborn as sns

from lmfit import Model
from lmfit.models import (
    ConstantModel,
    ExponentialModel,
    GaussianModel,
    LorentzianModel,
    StepModel,
    VoigtModel,
)

from matplotlib import pyplot as plt
from scipy import stats
from scipy.stats import linregress
from sklearn.linear_model import LinearRegression
from sklearn.pipeline import make_pipeline
from sklearn.preprocessing import PolynomialFeatures
```

### Função nova: leitura do arquivo `.avg`

Esta é a única função que não existe no notebook da aula. Ela substitui o `pd.read_excel`:

- `open(...)` e `readlines()`: abrem o arquivo e guardam cada linha em uma lista.
- `linha.startswith("...")`: procura as linhas que interessam.
- Linha `DS_SOPROPID_ENERGY`: energia do raio X (1486,68 eV).
- Linha **seguinte** a `$SPACEAXES`: início, passo e número de pontos do eixo de energia cinética.
- Linhas `LIST@`: as contagens, 4 por linha. `split("=")[1]` descarta o `LIST@ 12`, que é só a posição do primeiro valor da linha.
- **Energia de ligação = energia do raio X − energia cinética.**
- O resultado é um `DataFrame` com as colunas `eV` e `Counts`, no mesmo formato que a aula usa.

```
def le_arquivo_avg(caminho):
    """Lê um arquivo .avg exportado pelo Avantage.

    Args:
      caminho: string
        Nome (ou caminho) do arquivo .avg.

    Return:
      DataFrame com as colunas `eV` (energia de ligação) e `Counts`.
    """

    with open(caminho, encoding="latin-1") as arquivo:
        linhas = arquivo.readlines()

    contagens = []

    for i, linha in enumerate(linhas):
        if linha.startswith("DS_SOPROPID_ENERGY"):
            energia_foton = float(linha.split("=")[-1])

        elif linha.startswith("$SPACEAXES"):
            numeros = linhas[i + 1].split("=")[1].split(",")
            inicio = float(numeros[0])
            passo = float(numeros[1])
            n_pontos = int(numeros[2])

        elif linha.startswith("LIST@"):
            valores = linha.split("=")[1].split(",")
            contagens += [float(v) for v in valores if v.strip()]

    energia_cinetica = inicio + passo * np.arange(n_pontos)
    energia_ligacao = energia_foton - energia_cinetica

    df = pd.DataFrame({"eV": energia_ligacao, "Counts": contagens})

    return df
```

### Análise de resíduos (cópia idêntica da aula)

Função copiada sem nenhuma alteração da seção *Análise de resíduos* (Parte 1) do notebook da aula.

**Atenção:** como é uma cópia idêntica, o primeiro painel continua com o rótulo `Temperatura (K)`, que vem do exemplo de viscosidade da aula. Nos gráficos deste notebook, esse eixo é a energia de ligação (eV).

```
def analise_residuos(x_real, y_real, y_predito):
    residuos = y_real - y_predito

    figura, eixos = plt.subplots(1, 3, figsize=(14, 4))

    # resíduos contra a variável independente
    eixos[0].axhline(0, color="k", lw=1)
    eixos[0].plot(x_real, residuos, "o", markersize=3)
    eixos[0].set(xlabel="Temperatura (K)", ylabel="Resíduo", title="Resíduos vs. x")

    # histograma
    eixos[1].hist(residuos, bins=20)
    eixos[1].axvline(residuos.mean(), ls="--", c="red", label="Média")
    eixos[1].set(xlabel="Resíduo", ylabel="Contagem", title="Distribuição")
    eixos[1].legend()

    # gráfico Q-Q contra a distribuição normal
    stats.probplot(residuos, dist="norm", plot=eixos[2])
    eixos[2].set_title("Gráfico Q-Q")
    eixos[2].set(
        xlabel="Quantis teóricos (normal)", ylabel="Valores ordenados", title="Gráfico Q-Q"
    )

    figura.tight_layout()

    print(f"p-valor de Shapiro-Wilk dos resíduos: {stats.shapiro(residuos).pvalue:.3g}")
```

## Survey

A aula não tem survey. Aqui ele aparece só como gráfico, do mesmo jeito que a aula plota os dados brutos (`df.plot`), para mostrar quais elementos existem na amostra.

```
df_survey = le_arquivo_avg("XPS_Survey.avg")

df_survey.plot("eV", "Counts");
```

## O 1s – deconvolução de picos

Esta seção mostra uma forma de tratar os dados de XPS da região O 1s usando o `lmfit`, seguindo a aula.

### Carregando os dados

Os dados de XPS estão no arquivo `O1s_Scan.avg`. A função `le_arquivo_avg` (definida no início) faz o papel do `pd.read_excel` da aula.

```
ARQUIVO_XPS = "O1s_Scan.avg"

df = le_arquivo_avg(ARQUIVO_XPS)

df = df.dropna()
```

Vamos ver os dados que temos.

```
df.plot("eV", "Counts");
```

Para este estudo em particular, não queremos dados com Binding Energy acima de 540 eV. Acima disso o fundo volta a subir e não traz informação sobre os picos.

```
logic = df["eV"] <= 540
df = df.loc[logic]
```

Vamos checar os dados novamente.

```
df.plot("eV", "Counts");
```

Deste gráfico observamos um pico principal perto de 532,6 eV, com um leve ombro do lado de maior energia, e uma linha de base: o sinal não chega a zero e é um pouco mais alto do lado esquerdo (maior energia) do que do direito.

### Comentário sobre picos com base direita e esquerda com diferentes valores

Igual à aula: muitas vezes, picos obtidos por espectroscopia têm valores diferentes para as bases que estão à direita e à esquerda do pico. Apenas uma função de pico junto com uma linha de base constante *não* são capazes de descrever essa situação. A estratégia é adicionar uma curva sigmoidal.

### Definição do modelo

Assim como na aula, vamos modelar os picos como Lorentzianas.

```
modelo_pico1 = LorentzianModel(prefix="p1_")
modelo_pico2 = LorentzianModel(prefix="p2_")
```

Vamos agora associar uma **linha de base sigmoidal** para cada pico, usando a função degrau (`StepModel`) com `form="logistic"` e `independent_vars=["x"]`, exatamente como na aula. Como temos 2 picos, criamos 2 sigmoides.

```
modelo_sigmoid1 = StepModel(
    prefix="sigmoid1_", form="logistic", independent_vars=["x"]
)
modelo_sigmoid2 = StepModel(
    prefix="sigmoid2_", form="logistic", independent_vars=["x"]
)
```

A linha de base será um modelo constante.

```
modelo_constante = ConstantModel(prefix="const_")
```

Finalmente, construímos o modelo composto pela combinação linear dos modelos individuais.

```
modelo_composto = (
    modelo_pico1
    + modelo_sigmoid1
    + modelo_pico2
    + modelo_sigmoid2
    + modelo_constante
)
```

### Palpite inicial dos parâmetros

Vamos criar os parâmetros do modelo composto.

```
params_pico1 = modelo_pico1.make_params()
params_pico2 = modelo_pico2.make_params()
params_sigmoid1 = modelo_sigmoid1.make_params()
params_sigmoid2 = modelo_sigmoid2.make_params()
params_constante = modelo_constante.make_params()

params = (
    params_pico1
    + params_sigmoid1
    + params_pico2
    + params_sigmoid2
    + params_constante
)

params
```

Parameters([('p1_amplitude', <Parameter 'p1_amplitude', value=1.0, bounds=[-inf:inf]>), ('p1_center', <Parameter 'p1_center', value=0.0, bounds=[-inf:inf]>), ('p1_sigma', <Parameter 'p1_sigma', value=1.0, bounds=[0:inf]>), ('p1_fwhm', <Parameter 'p1_fwhm', value=2.0, bounds=[-inf:inf], expr='2.0000000*p1_sigma'>), ('p1_height', <Parameter 'p1_height', value=0.3183099, bounds=[-inf:inf], expr='0.3183099*p1_amplitude/max(1e-15, p1_sigma)'>), ('sigmoid1_amplitude', <Parameter 'sigmoid1_amplitude', value=1.0, bounds=[-inf:inf]>), ('sigmoid1_center', <Parameter 'sigmoid1_center', value=0.0, bounds=[-inf:inf]>), ('sigmoid1_sigma', <Parameter 'sigmoid1_sigma', value=1.0, bounds=[-inf:inf]>), ('p2_amplitude', <Parameter 'p2_amplitude', value=1.0, bounds=[-inf:inf]>), ('p2_center', <Parameter 'p2_center', value=0.0, bounds=[-inf:inf]>), ('p2_sigma', <Parameter 'p2_sigma', value=1.0, bounds=[0:inf]>), ('p2_fwhm', <Parameter 'p2_fwhm', value=2.0, bounds=[-inf:inf], expr='2.0000000*p2_sigma'>), ('p2_height', <Parameter 'p2_height', value=0.3183099, bounds=[-inf:inf], expr='0.3183099*p2_amplitude/max(1e-15, p2_sigma)'>), ('sigmoid2_amplitude', <Parameter 'sigmoid2_amplitude', value=1.0, bounds=[-inf:inf]>), ('sigmoid2_center', <Parameter 'sigmoid2_center', value=0.0, bounds=[-inf:inf]>), ('sigmoid2_sigma', <Parameter 'sigmoid2_sigma', value=1.0, bounds=[-inf:inf]>), ('const_c', <Parameter 'const_c', value=0.0, bounds=[-inf:inf]>)])

Agora iremos restringir os parâmetros. Assim como na aula, os valores abaixo foram obtidos olhando para os gráficos dos dados.

O pico principal parece estar próximo de 532,6 eV. Vamos deixar um espaço de manobra para ele controlando os valores mínimo e máximo do centro. Chamaremos este de pico `p1`. A altura parece estar perto de 21.000.

**Nota:** como na aula, usaremos uma altura menor (17.000) porque os dados não começam do 0. Também como na aula, "destravamos" a altura (`expr=""`) e calculamos a amplitude a partir dela.

```
params["p1_center"].set(value=532.6, min=531.9, max=533.2)
params["p1_sigma"].set(value=0.9)

params["p1_height"].set(vary=True, value=17000, min=0, expr="")
params["p1_amplitude"].set(vary=False, expr="pi * p1_sigma * p1_height")
```

O segundo pico seria o ombro do lado de maior energia, perto de 533,6 eV. Chamaremos este de pico `p2`. Sua altura parece estar perto de 2.000.

```
params["p2_center"].set(value=533.6, min=533.0, max=534.4)
params["p2_sigma"].set(value=1.0)

params["p2_height"].set(vary=True, value=2000, min=0, expr="")
params["p2_amplitude"].set(vary=False, expr="pi * p2_sigma * p2_height")
```

Como na aula, vamos fixar o centro e o desvio padrão de cada sigmoide como iguais ao centro e ao desvio padrão do seu pico.

```
params["sigmoid1_center"].set(vary=False, expr="p1_center")
params["sigmoid1_sigma"].set(vary=False, expr="p1_sigma")

params["sigmoid2_center"].set(vary=False, expr="p2_center")
params["sigmoid2_sigma"].set(vary=False, expr="p2_sigma")
```

Por fim, olhando para o gráfico podemos dar um palpite para a constante da linha de base.

```
params["const_c"].set(value=1400)
```

### Ajuste do modelo

O ajuste e a análise dos resultados seguem da mesma maneira.

```
dados_x = df["eV"].values
dados_y = df["Counts"].values

resultado_fit = modelo_composto.fit(dados_y, params, x=dados_x)

print(resultado_fit.fit_report())
```

[[Model]]
    ((((Model(lorentzian, prefix='p1_') + Model(step, prefix='sigmoid1_', form='logistic')) + Model(lorentzian, prefix='p2_')) + Model(step, prefix='sigmoid2_', form='logistic')) + Model(constant, prefix='const_'))
[[Fit Statistics]]
    # fitting method   = leastsq
    # function evals   = 2787
    # data points      = 150
    # variables        = 9
    chi-square         = 1380321.67
    reduced chi-square = 9789.51540
    Akaike info crit   = 1387.07877
    Bayesian info crit = 1414.17449
    R-squared          = 0.99969028
[[Variables]]
    p1_amplitude:        5190.50987 +/- 552.105172 (10.64%) == 'pi * p1_sigma * p1_height'
    p1_center:           532.218597 +/- 0.01134448 (0.00%) (init = 532.6)
    p1_sigma:            0.53650253 +/- 0.00405264 (0.76%) (init = 0.9)
    p1_fwhm:             1.07300506 +/- 0.00810528 (0.76%) == '2.0000000*p1_sigma'
    p1_height:           3079.55789 +/- 312.737670 (10.16%) (init = 17000)
    sigmoid1_amplitude:  47379.5148 +/- 1522.77105 (3.21%) (init = 1)
    sigmoid1_center:     532.218597 +/- 0.01134448 (0.00%) == 'p1_center'
    sigmoid1_sigma:      0.53650253 +/- 0.00405264 (0.76%) == 'p1_sigma'
    p2_amplitude:        2028.00874 +/- 493.843023 (24.35%) == 'pi * p2_sigma * p2_height'
    p2_center:           533.000000 +/- 0.02050687 (0.00%) (init = 533.6)
    p2_sigma:            0.52393144 +/- 0.00489241 (0.93%) (init = 1)
    p2_fwhm:             1.04786288 +/- 0.00978482 (0.93%) == '2.0000000*p2_sigma'
    p2_height:           1232.09867 +/- 293.621107 (23.83%) (init = 2000)
    sigmoid2_amplitude: -47237.5611 +/- 1525.94677 (3.23%) (init = 1)
    sigmoid2_center:     533.000000 +/- 0.02050687 (0.00%) == 'p2_center'
    sigmoid2_sigma:      0.52393144 +/- 0.00489241 (0.93%) == 'p2_sigma'
    const_c:             1375.62791 +/- 17.4446552 (1.27%) (init = 1400)
[[Correlations]] (unreported correlations are < 0.100)
    C(sigmoid1_amplitude, sigmoid2_amplitude) = -0.9999
    C(p2_center, p2_sigma)                    = +0.8942
    C(p1_center, p1_sigma)                    = +0.8349
    C(p2_center, sigmoid2_amplitude)          = -0.7118
    C(sigmoid1_amplitude, p2_center)          = +0.7093
    C(p1_height, p2_height)                   = +0.6256
    C(p1_sigma, p1_height)                    = +0.6154
    C(p1_height, sigmoid2_amplitude)          = +0.5986
    C(p1_height, sigmoid1_amplitude)          = -0.5984
    C(p1_sigma, const_c)                      = -0.5764
    C(p2_sigma, p2_height)                    = +0.5435
    C(p1_height, const_c)                     = -0.5325
    C(p2_sigma, sigmoid2_amplitude)           = -0.5282
    C(sigmoid1_amplitude, p2_sigma)           = +0.5248
    C(p2_height, const_c)                     = -0.4127
    C(p2_center, p2_height)                   = +0.4005
    C(p1_center, p1_height)                   = +0.3978
    C(p1_center, const_c)                     = -0.3290
    C(sigmoid1_amplitude, p2_height)          = -0.2776
    C(p2_height, sigmoid2_amplitude)          = +0.2758
    C(p1_sigma, p2_center)                    = -0.2513
    C(p1_height, p2_center)                   = -0.2496
    C(p1_center, sigmoid1_amplitude)          = +0.2437
    C(p1_center, sigmoid2_amplitude)          = -0.2404
    C(sigmoid2_amplitude, const_c)            = -0.2099
    C(p1_sigma, p2_height)                    = +0.2066
    C(sigmoid1_amplitude, const_c)            = +0.2019
    C(p2_sigma, const_c)                      = -0.1301
    C(p1_center, p2_center)                   = -0.1101
    C(p1_sigma, sigmoid2_amplitude)           = +0.1074
    C(p1_sigma, sigmoid1_amplitude)           = -0.1034

```
resultado_fit.plot();
```

Vamos observar a análise dos resíduos.

```
analise_residuos(dados_x, dados_y, resultado_fit.best_fit)
```

p-valor de Shapiro-Wilk dos resíduos: 2.82e-05

### A contribuição de cada componente

Novamente, podemos investigar a contribuição de cada componente.

```
componentes = resultado_fit.eval_components(x=dados_x)

fig, eixo = plt.subplots()
eixo.plot(dados_x, dados_y, marker="o", markerfacecolor="blue", markersize=3)
eixo.plot(dados_x, componentes["p1_"], "--", label="Pico 1")
eixo.plot(dados_x, componentes["p2_"], "--", label="Pico 2")
eixo.plot(dados_x, componentes["sigmoid1_"], "--", label="Sigmoid 1")
eixo.plot(dados_x, componentes["sigmoid2_"], "--", label="Sigmoid 2")
eixo.plot(
    dados_x,
    np.ones(len(dados_x)) * componentes["const_"],
    "--",
    label="Baseline constante",
)
eixo.set(xlabel="eV", ylabel="Contagem por segundo")
eixo.legend();
```

> ⚠️ **O que aconteceu aqui com os meus dados** (teste feito com lmfit 1.3.4; em outra versão os números podem mudar um pouco)
>
> O R² ficou alto (0,9997), mas o ajuste **não faz sentido físico**. Quem forma o "morro" do pico são as duas sigmoides: a Sigmoid 1 sobe cerca de +47.000 e a Sigmoid 2 desce cerca de −47.000. Os picos Lorentzianos ficaram pequenos: o pico 1 tem altura de ~3.000, enquanto o pico real tem ~20.000. Além disso, o centro do pico 2 parou no limite mínimo (533,0 eV).
>
> Isso acontece porque, sem um limite na amplitude das sigmoides, elas podem crescer e se cancelar.

### Perguntas frequentes e como resolvê-las

#### Como fixar a posição de um pico?

Igual à aula: escolha qual dos picos será fixo, configure o seu valor e configure o parâmetro `vary` para `False`. Por exemplo, para fixar o pico 2 em 533.6:

```
params["p2_center"].set(value=533.6, vary=False)
```

#### Como fixar a variância dos picos para que sejam iguais?

Igual à aula: mantemos a variância do pico 2 como parâmetro de ajuste e fixamos a do pico 1 para ser igual a ela.

```
params["p1_sigma"].set(vary=False, expr="p2_sigma")
```

#### Como alterar a linha de base logística para outra sigmoide?

Igual à aula: o parâmetro `form` controla isso. Abaixo, uma linha de base arcotangente.

```
modelo_sigmoid1 = StepModel(
    prefix="sigmoid1_", form="atan", independent_vars=["x"]
)
```

**Nota:** assim como na aula, estas três células só mostram como fazer. O modelo e os parâmetros são criados de novo na estratégia avançada abaixo.

### Estratégia avançada: estudando os picos isoladamente

Como na aula, vamos testar picos **Voigt** no lugar dos Lorentzianos. A Voigt tem um parâmetro a mais (`gamma`), o que dificulta o ajuste. Por isso, usamos o ajuste que já temos para conseguir os palpites iniciais: eliminamos as contribuições de tudo que não for o pico estudado.

#### Investigando o pico 1 isoladamente

```
eliminar = ["p2_", "sigmoid2_", "const_"]

y_mod = np.copy(dados_y)

for nome in eliminar:
   y_mod -= componentes[nome]

sns.scatterplot(x=dados_x, y=y_mod);
```

Vamos criar um modelo apenas com um pico Voigtiano, sua sigmoide e uma linha de base constante.

```
modelo_pico1 = VoigtModel(prefix="p1_")

modelo_sigmoid1 = StepModel(
    prefix="sigmoid1_", form="logistic", independent_vars=["x"]
)

modelo_constante = ConstantModel(prefix="const_")

modelo_composto = (
    modelo_pico1
    + modelo_sigmoid1
    + modelo_constante
)
```

Precisamos dos parâmetros. Como na aula, usamos o `guess` para a Voigtiana e deixamos o `gamma` livre.

```
params_pico1 = modelo_pico1.guess(y_mod, x=dados_x)
params_sigmoid1 = modelo_sigmoid1.make_params()
params_constante = modelo_constante.make_params()

params = (
    params_pico1
    + params_sigmoid1
    + params_constante
)

params["p1_gamma"].set(vary=True)

params["sigmoid1_center"].set(vary=False, expr="p1_center")
params["sigmoid1_sigma"].set(vary=False, expr="p1_sigma")

params["const_c"].set(value=min(y_mod))

params
```

Parameters([('p1_amplitude', <Parameter 'p1_amplitude', value=834965.9752436484, bounds=[-inf:inf]>), ('p1_center', <Parameter 'p1_center', value=536.0800539999999, bounds=[-inf:inf]>), ('p1_sigma', <Parameter 'p1_sigma', value=2.5349999999999855, bounds=[0.0:inf]>), ('p1_gamma', <Parameter 'p1_gamma', value=2.5349999999999855, bounds=[-inf:inf]>), ('p1_fwhm', <Parameter 'p1_fwhm', value=np.float64(9.129271767806872), bounds=[-inf:inf], expr='1.0692*p1_gamma+sqrt(0.8664*p1_gamma**2+5.545083*p1_sigma**2)'>), ('p1_height', <Parameter 'p1_height', value=np.float64(68743.64810733334), bounds=[-inf:inf], expr='(p1_amplitude/(max(1e-15, p1_sigma*sqrt(2*pi))))*real(wofz((1j*p1_gamma)/(max(1e-15, p1_sigma*sqrt(2)))))'>), ('sigmoid1_amplitude', <Parameter 'sigmoid1_amplitude', value=1.0, bounds=[-inf:inf]>), ('sigmoid1_center', <Parameter 'sigmoid1_center', value=536.0800539999999, bounds=[-inf:inf], expr='p1_center'>), ('sigmoid1_sigma', <Parameter 'sigmoid1_sigma', value=2.5349999999999855, bounds=[-inf:inf], expr='p1_sigma'>), ('const_c', <Parameter 'const_c', value=np.float64(-74.1529662760122), bounds=[-inf:inf]>)])

Vejamos o resultado.

```
resultado_fit = modelo_composto.fit(y_mod, params, x=dados_x)

print(resultado_fit.fit_report())

resultado_fit.plot();
```

[[Model]]
    ((Model(voigt, prefix='p1_') + Model(step, prefix='sigmoid1_', form='logistic')) + Model(constant, prefix='const_'))
[[Fit Statistics]]
    # fitting method   = leastsq
    # function evals   = 180
    # data points      = 150
    # variables        = 6
    chi-square         = 1554231.42
    reduced chi-square = 10793.2738
    Akaike info crit   = 1398.87846
    Bayesian info crit = 1416.94228
    R-squared          = 0.99997840
[[Variables]]
    p1_amplitude:        611.642037 +/- 115.434708 (18.87%) (init = 834966)
    p1_center:           532.145341 +/- 0.00384270 (0.00%) (init = 536.0801)
    p1_sigma:            0.53093545 +/- 0.00121805 (0.23%) (init = 2.535)
    p1_gamma:           -0.52494427 +/- 0.05850282 (11.14%) (init = 2.535)
    p1_fwhm:             0.78106630 +/- 0.04290483 (5.49%) == '1.0692*p1_gamma+sqrt(0.8664*p1_gamma**2+5.545083*p1_sigma**2)'
    p1_height:           1256.67847 +/- 79.7334057 (6.34%) == '(p1_amplitude/(max(1e-15, p1_sigma*sqrt(2*pi))))*real(wofz((1j*p1_gamma)/(max(1e-15, p1_sigma*sqrt(2)))))'
    sigmoid1_amplitude:  47356.0445 +/- 20.4035065 (0.04%) (init = 1)
    sigmoid1_center:     532.145341 +/- 0.00384270 (0.00%) == 'p1_center'
    sigmoid1_sigma:      0.53093545 +/- 0.00121805 (0.23%) == 'p1_sigma'
    const_c:             68.6195055 +/- 14.8684019 (21.67%) (init = -74.15297)
[[Correlations]] (unreported correlations are < 0.100)
    C(p1_amplitude, p1_gamma)       = +0.9656
    C(p1_amplitude, p1_center)      = +0.9217
    C(p1_center, p1_gamma)          = +0.8534
    C(sigmoid1_amplitude, const_c)  = -0.7244
    C(p1_sigma, sigmoid1_amplitude) = +0.4353
    C(p1_center, const_c)           = +0.3332
    C(p1_sigma, const_c)            = -0.2764
    C(p1_amplitude, const_c)        = +0.2268
    C(p1_gamma, const_c)            = +0.2008

Vejamos as componentes obtidas.

```
componentes = resultado_fit.eval_components(x=dados_x)

fig, eixo = plt.subplots()
eixo.plot(dados_x, y_mod, marker="o", markerfacecolor="blue", markersize=3)
eixo.plot(dados_x, componentes["p1_"], "--", label="Pico 1")
eixo.plot(dados_x, componentes["sigmoid1_"], "--", label="Sigmoid 1")
eixo.plot(
    dados_x,
    np.ones(len(dados_x)) * componentes["const_"],
    "--",
    label="Baseline constante",
)
eixo.set(xlabel="eV", ylabel="Contagem por segundo")
eixo.legend();
```

> ⚠️ **O que aconteceu aqui com os meus dados** (teste feito com lmfit 1.3.4; em outra versão os números podem mudar um pouco)
>
> Como as componentes do ajuste anterior estavam erradas, o `y_mod` também ficou estranho. O `guess` começou com o centro em ~536 eV, longe do pico real. O ajuste terminou com `gamma` **negativo** (−0,52), o que não tem significado físico, porque o `gamma` é uma largura.

Vamos guardar o objeto de parâmetros que obtivemos.

```
params_pico1 = resultado_fit.params.copy()
```

#### Investigando o pico 2 isoladamente

```
eliminar = ["p1_", "sigmoid1_", "const_"]

y_mod = np.copy(dados_y)

for nome in eliminar:
   y_mod -= componentes[nome]

sns.scatterplot(x=dados_x, y=y_mod);
```

Vamos criar um modelo apenas com um pico Voigtiano, sua sigmoide e uma linha de base constante.

```
modelo_pico2 = VoigtModel(prefix="p2_")

modelo_sigmoid2 = StepModel(
    prefix="sigmoid2_", form="logistic", independent_vars=["x"]
)

modelo_constante = ConstantModel(prefix="const_")

modelo_composto = (
    modelo_pico2
    + modelo_sigmoid2
    + modelo_constante
)
```

Precisamos dos parâmetros. Como na aula, usamos o `guess` para a Voigtiana e deixamos o `gamma` livre.

```
params_pico2 = modelo_pico2.guess(y_mod, x=dados_x)
params_sigmoid2 = modelo_sigmoid2.make_params()
params_constante = modelo_constante.make_params()

params = (
    params_pico2
    + params_sigmoid2
    + params_constante
)

params["p2_gamma"].set(vary=True)

params["sigmoid2_center"].set(vary=False, expr="p2_center")
params["sigmoid2_sigma"].set(vary=False, expr="p2_sigma")

params["const_c"].set(value=min(y_mod))

params
```

Parameters([('p2_amplitude', <Parameter 'p2_amplitude', value=845244.7444532684, bounds=[-inf:inf]>), ('p2_center', <Parameter 'p2_center', value=529.0300539999998, bounds=[-inf:inf]>), ('p2_sigma', <Parameter 'p2_sigma', value=2.567499999999993, bounds=[0.0:inf]>), ('p2_gamma', <Parameter 'p2_gamma', value=2.567499999999993, bounds=[-inf:inf]>), ('p2_fwhm', <Parameter 'p2_fwhm', value=np.float64(9.246313713548012), bounds=[-inf:inf], expr='1.0692*p2_gamma+sqrt(0.8664*p2_gamma**2+5.545083*p2_sigma**2)'>), ('p2_height', <Parameter 'p2_height', value=np.float64(68709.02530806785), bounds=[-inf:inf], expr='(p2_amplitude/(max(1e-15, p2_sigma*sqrt(2*pi))))*real(wofz((1j*p2_gamma)/(max(1e-15, p2_sigma*sqrt(2)))))'>), ('sigmoid2_amplitude', <Parameter 'sigmoid2_amplitude', value=1.0, bounds=[-inf:inf]>), ('sigmoid2_center', <Parameter 'sigmoid2_center', value=529.0300539999998, bounds=[-inf:inf], expr='p2_center'>), ('sigmoid2_sigma', <Parameter 'sigmoid2_sigma', value=2.567499999999993, bounds=[-inf:inf], expr='p2_sigma'>), ('const_c', <Parameter 'const_c', value=np.float64(-45963.35058654349), bounds=[-inf:inf]>)])

Vejamos o resultado.

```
resultado_fit = modelo_composto.fit(y_mod, params, x=dados_x)

print(resultado_fit.fit_report())

resultado_fit.plot();
```

[[Model]]
    ((Model(voigt, prefix='p2_') + Model(step, prefix='sigmoid2_', form='logistic')) + Model(constant, prefix='const_'))
[[Fit Statistics]]
    # fitting method   = leastsq
    # function evals   = 180
    # data points      = 150
    # variables        = 6
    chi-square         = 2365469.76
    reduced chi-square = 16426.8733
    Akaike info crit   = 1461.87778
    Bayesian info crit = 1479.94160
    R-squared          = 0.99996697
[[Variables]]
    p2_amplitude:       -699.648130 +/- 6727.36940 (961.54%) (init = 845244.7)
    p2_center:           533.050177 +/- 0.13899711 (0.03%) (init = 529.0301)
    p2_sigma:            0.52266345 +/- 0.00153572 (0.29%) (init = 2.5675)
    p2_gamma:            0.94639635 +/- 8.65083281 (914.08%) (init = 2.5675)
    p2_fwhm:             2.52542412 +/- 13.9353169 (551.80%) == '1.0692*p2_gamma+sqrt(0.8664*p2_gamma**2+5.545083*p2_sigma**2)'
    p2_height:          -193.094288 +/- 3118.71036 (1615.12%) == '(p2_amplitude/(max(1e-15, p2_sigma*sqrt(2*pi))))*real(wofz((1j*p2_gamma)/(max(1e-15, p2_sigma*sqrt(2)))))'
    sigmoid2_amplitude: -47233.6526 +/- 25.3620718 (0.05%) (init = 1)
    sigmoid2_center:     533.050177 +/- 0.13899711 (0.03%) == 'p2_center'
    sigmoid2_sigma:      0.52266345 +/- 0.00153572 (0.29%) == 'p2_sigma'
    const_c:             1387.84734 +/- 21.8105871 (1.57%) (init = -45963.35)
[[Correlations]] (unreported correlations are < 0.100)
    C(p2_amplitude, p2_center)          = -0.9992
    C(p2_center, p2_gamma)              = -0.9983
    C(p2_amplitude, p2_gamma)           = +0.9955
    C(sigmoid2_amplitude, const_c)      = -0.4430
    C(p2_sigma, sigmoid2_amplitude)     = -0.3958
    C(p2_amplitude, const_c)            = -0.3482
    C(p2_center, const_c)               = +0.3244
    C(p2_gamma, const_c)                = -0.2938
    C(p2_sigma, const_c)                = +0.2824
    C(p2_sigma, p2_gamma)               = -0.2507
    C(p2_center, p2_sigma)              = +0.2492
    C(p2_amplitude, p2_sigma)           = -0.2475
    C(p2_amplitude, sigmoid2_amplitude) = -0.1038
    C(p2_center, sigmoid2_amplitude)    = +0.1004

Vejamos as componentes obtidas.

```
componentes = resultado_fit.eval_components(x=dados_x)

fig, eixo = plt.subplots()
eixo.plot(dados_x, y_mod, marker="o", markerfacecolor="blue", markersize=3)
eixo.plot(dados_x, componentes["p2_"], "--", label="Pico 2")
eixo.plot(dados_x, componentes["sigmoid2_"], "--", label="Sigmoid 2")
eixo.plot(
    dados_x,
    np.ones(len(dados_x)) * componentes["const_"],
    "--",
    label="Baseline constante",
)
eixo.set(xlabel="eV", ylabel="Contagem por segundo")
eixo.legend();
```

> ⚠️ **O que aconteceu aqui com os meus dados** (teste feito com lmfit 1.3.4; em outra versão os números podem mudar um pouco)
>
> A área do pico 2 saiu **negativa** (≈ −700), ou seja, um "pico para baixo", com incerteza perto de 1000%.

Vamos guardar o objeto de parâmetros que obtivemos.

```
params_pico2 = resultado_fit.params.copy()
```

#### Juntando os resultados

Vamos retornar aos dados originais e ao modelo original com 2 picos, agora Voigtianos.

```
modelo_pico1 = VoigtModel(prefix="p1_")
modelo_pico2 = VoigtModel(prefix="p2_")

modelo_sigmoid1 = StepModel(
    prefix="sigmoid1_", form="logistic", independent_vars=["x"]
)
modelo_sigmoid2 = StepModel(
    prefix="sigmoid2_", form="logistic", independent_vars=["x"]
)

modelo_constante = ConstantModel(prefix="const_")

modelo_composto = (
    modelo_pico1
    + modelo_sigmoid1
    + modelo_pico2
    + modelo_sigmoid2
    + modelo_constante
)
```

Os parâmetros que usaremos serão os obtidos dos ajustes isolados.

```
params = params_pico1

params.update(params_pico2)

params
```

Parameters([('p1_amplitude', <Parameter 'p1_amplitude', value=611.6420366202989 +/- 115, bounds=[-inf:inf]>), ('p1_center', <Parameter 'p1_center', value=532.1453412328583 +/- 0.00384, bounds=[-inf:inf]>), ('p1_sigma', <Parameter 'p1_sigma', value=0.5309354493923302 +/- 0.00122, bounds=[0.0:inf]>), ('p1_gamma', <Parameter 'p1_gamma', value=-0.5249442660735031 +/- 0.0585, bounds=[-inf:inf]>), ('p1_fwhm', <Parameter 'p1_fwhm', value=np.float64(0.7810662998259701) +/- 0.0429, bounds=[-inf:inf], expr='1.0692*p1_gamma+sqrt(0.8664*p1_gamma**2+5.545083*p1_sigma**2)'>), ('p1_height', <Parameter 'p1_height', value=np.float64(1256.6784664744757) +/- 79.7, bounds=[-inf:inf], expr='(p1_amplitude/(max(1e-15, p1_sigma*sqrt(2*pi))))*real(wofz((1j*p1_gamma)/(max(1e-15, p1_sigma*sqrt(2)))))'>), ('sigmoid1_amplitude', <Parameter 'sigmoid1_amplitude', value=47356.04447189051 +/- 20.4, bounds=[-inf:inf]>), ('sigmoid1_center', <Parameter 'sigmoid1_center', value=532.1453412328583 +/- 0.00384, bounds=[-inf:inf], expr='p1_center'>), ('sigmoid1_sigma', <Parameter 'sigmoid1_sigma', value=0.5309354493923302 +/- 0.00122, bounds=[-inf:inf], expr='p1_sigma'>), ('const_c', <Parameter 'const_c', value=1387.8473419245006 +/- 21.8, bounds=[-inf:inf]>), ('p2_amplitude', <Parameter 'p2_amplitude', value=-699.6481303096668 +/- 6.73e+03, bounds=[-inf:inf]>), ('p2_center', <Parameter 'p2_center', value=533.0501771344663 +/- 0.139, bounds=[-inf:inf]>), ('p2_sigma', <Parameter 'p2_sigma', value=0.5226634528969876 +/- 0.00154, bounds=[0.0:inf]>), ('p2_gamma', <Parameter 'p2_gamma', value=0.9463963540000021 +/- 8.65, bounds=[-inf:inf]>), ('p2_fwhm', <Parameter 'p2_fwhm', value=np.float64(2.5254241247465203) +/- 13.9, bounds=[-inf:inf], expr='1.0692*p2_gamma+sqrt(0.8664*p2_gamma**2+5.545083*p2_sigma**2)'>), ('p2_height', <Parameter 'p2_height', value=np.float64(-193.09428771134782) +/- 3.12e+03, bounds=[-inf:inf], expr='(p2_amplitude/(max(1e-15, p2_sigma*sqrt(2*pi))))*real(wofz((1j*p2_gamma)/(max(1e-15, p2_sigma*sqrt(2)))))'>), ('sigmoid2_amplitude', <Parameter 'sigmoid2_amplitude', value=-47233.6525948836 +/- 25.4, bounds=[-inf:inf]>), ('sigmoid2_center', <Parameter 'sigmoid2_center', value=533.0501771344663 +/- 0.139, bounds=[-inf:inf], expr='p2_center'>), ('sigmoid2_sigma', <Parameter 'sigmoid2_sigma', value=0.5226634528969876 +/- 0.00154, bounds=[-inf:inf], expr='p2_sigma'>)])

Vamos ajustar o modelo.

```
resultado_fit = modelo_composto.fit(dados_y, params, x=dados_x)

print(resultado_fit.fit_report())

resultado_fit.plot();
```

> ⚠️ **O que aconteceu aqui com os meus dados** (teste feito com lmfit 1.3.4; em outra versão os números podem mudar um pouco)
>
> Esta célula dá **erro**: `ValueError: The model function generated NaN values`. Com os palpites ruins que vieram dos passos anteriores (gamma negativo, área negativa), a função Voigt gera valores inválidos e o ajuste para.
>
> **As duas células seguintes não valem.** A análise de resíduos usa o `resultado_fit` antigo (o do pico 2 isolado), e a célula das componentes dá `KeyError: 'p1_'` pelo mesmo motivo.

Vamos observar a análise dos resíduos.

```
analise_residuos(dados_x, dados_y, resultado_fit.best_fit)
```

p-valor de Shapiro-Wilk dos resíduos: 1.74e-15

Para encerrar, faremos a análise das componentes.

```
componentes = resultado_fit.eval_components(x=dados_x)

fig, eixo = plt.subplots()
eixo.plot(dados_x, dados_y, marker="o", markerfacecolor="blue", markersize=3)
eixo.plot(dados_x, componentes["p1_"], "--", label="Pico 1")
eixo.plot(dados_x, componentes["p2_"], "--", label="Pico 2")
eixo.plot(dados_x, componentes["sigmoid1_"], "--", label="Sigmoid 1")
eixo.plot(dados_x, componentes["sigmoid2_"], "--", label="Sigmoid 2")
eixo.plot(
    dados_x,
    np.ones(len(dados_x)) * componentes["const_"],
    "--",
    label="Baseline constante",
)
eixo.set(xlabel="eV", ylabel="Contagem por segundo")
eixo.legend();
```

## C 1s – deconvolução de picos

Esta seção mostra uma forma de tratar os dados de XPS da região C 1s usando o `lmfit`, seguindo a aula.

### Carregando os dados

Os dados de XPS estão no arquivo `C1s_Scan.avg`. A função `le_arquivo_avg` (definida no início) faz o papel do `pd.read_excel` da aula.

```
ARQUIVO_XPS = "C1s_Scan.avg"

df = le_arquivo_avg(ARQUIVO_XPS)

df = df.dropna()
```

Vamos ver os dados que temos.

```
df.plot("eV", "Counts");
```

Para este estudo em particular, não queremos dados com Binding Energy acima de 296 eV. Acima disso só há fundo subindo, sem picos.

```
logic = df["eV"] <= 296
df = df.loc[logic]
```

Vamos checar os dados novamente.

```
df.plot("eV", "Counts");
```

Deste gráfico observamos um pico principal perto de 284,8 eV, um ombro perto de 286,3 eV, um pico pequeno perto de 288,8 eV e outro ainda menor perto de 292,3 eV. Também há uma linha de base, já que o sinal não chega a zero.

### Comentário sobre picos com base direita e esquerda com diferentes valores

Igual à aula: muitas vezes, picos obtidos por espectroscopia têm valores diferentes para as bases que estão à direita e à esquerda do pico. Apenas uma função de pico junto com uma linha de base constante *não* são capazes de descrever essa situação. A estratégia é adicionar uma curva sigmoidal.

### Definição do modelo

Assim como na aula, vamos modelar os picos como Lorentzianas.

```
modelo_pico1 = LorentzianModel(prefix="p1_")
modelo_pico2 = LorentzianModel(prefix="p2_")
modelo_pico3 = LorentzianModel(prefix="p3_")
modelo_pico4 = LorentzianModel(prefix="p4_")
```

Vamos agora associar uma **linha de base sigmoidal** para cada pico, usando a função degrau (`StepModel`) com `form="logistic"` e `independent_vars=["x"]`, exatamente como na aula. Como temos 4 picos, criamos 4 sigmoides.

```
modelo_sigmoid1 = StepModel(
    prefix="sigmoid1_", form="logistic", independent_vars=["x"]
)
modelo_sigmoid2 = StepModel(
    prefix="sigmoid2_", form="logistic", independent_vars=["x"]
)
modelo_sigmoid3 = StepModel(
    prefix="sigmoid3_", form="logistic", independent_vars=["x"]
)
modelo_sigmoid4 = StepModel(
    prefix="sigmoid4_", form="logistic", independent_vars=["x"]
)
```

A linha de base será um modelo constante.

```
modelo_constante = ConstantModel(prefix="const_")
```

Finalmente, construímos o modelo composto pela combinação linear dos modelos individuais.

```
modelo_composto = (
    modelo_pico1
    + modelo_sigmoid1
    + modelo_pico2
    + modelo_sigmoid2
    + modelo_pico3
    + modelo_sigmoid3
    + modelo_pico4
    + modelo_sigmoid4
    + modelo_constante
)
```

### Palpite inicial dos parâmetros

Vamos criar os parâmetros do modelo composto.

```
params_pico1 = modelo_pico1.make_params()
params_pico2 = modelo_pico2.make_params()
params_pico3 = modelo_pico3.make_params()
params_pico4 = modelo_pico4.make_params()
params_sigmoid1 = modelo_sigmoid1.make_params()
params_sigmoid2 = modelo_sigmoid2.make_params()
params_sigmoid3 = modelo_sigmoid3.make_params()
params_sigmoid4 = modelo_sigmoid4.make_params()
params_constante = modelo_constante.make_params()

params = (
    params_pico1
    + params_sigmoid1
    + params_pico2
    + params_sigmoid2
    + params_pico3
    + params_sigmoid3
    + params_pico4
    + params_sigmoid4
    + params_constante
)

params
```

Parameters([('p1_amplitude', <Parameter 'p1_amplitude', value=1.0, bounds=[-inf:inf]>), ('p1_center', <Parameter 'p1_center', value=0.0, bounds=[-inf:inf]>), ('p1_sigma', <Parameter 'p1_sigma', value=1.0, bounds=[0:inf]>), ('p1_fwhm', <Parameter 'p1_fwhm', value=2.0, bounds=[-inf:inf], expr='2.0000000*p1_sigma'>), ('p1_height', <Parameter 'p1_height', value=0.3183099, bounds=[-inf:inf], expr='0.3183099*p1_amplitude/max(1e-15, p1_sigma)'>), ('sigmoid1_amplitude', <Parameter 'sigmoid1_amplitude', value=1.0, bounds=[-inf:inf]>), ('sigmoid1_center', <Parameter 'sigmoid1_center', value=0.0, bounds=[-inf:inf]>), ('sigmoid1_sigma', <Parameter 'sigmoid1_sigma', value=1.0, bounds=[-inf:inf]>), ('p2_amplitude', <Parameter 'p2_amplitude', value=1.0, bounds=[-inf:inf]>), ('p2_center', <Parameter 'p2_center', value=0.0, bounds=[-inf:inf]>), ('p2_sigma', <Parameter 'p2_sigma', value=1.0, bounds=[0:inf]>), ('p2_fwhm', <Parameter 'p2_fwhm', value=2.0, bounds=[-inf:inf], expr='2.0000000*p2_sigma'>), ('p2_height', <Parameter 'p2_height', value=0.3183099, bounds=[-inf:inf], expr='0.3183099*p2_amplitude/max(1e-15, p2_sigma)'>), ('sigmoid2_amplitude', <Parameter 'sigmoid2_amplitude', value=1.0, bounds=[-inf:inf]>), ('sigmoid2_center', <Parameter 'sigmoid2_center', value=0.0, bounds=[-inf:inf]>), ('sigmoid2_sigma', <Parameter 'sigmoid2_sigma', value=1.0, bounds=[-inf:inf]>), ('p3_amplitude', <Parameter 'p3_amplitude', value=1.0, bounds=[-inf:inf]>), ('p3_center', <Parameter 'p3_center', value=0.0, bounds=[-inf:inf]>), ('p3_sigma', <Parameter 'p3_sigma', value=1.0, bounds=[0:inf]>), ('p3_fwhm', <Parameter 'p3_fwhm', value=2.0, bounds=[-inf:inf], expr='2.0000000*p3_sigma'>), ('p3_height', <Parameter 'p3_height', value=0.3183099, bounds=[-inf:inf], expr='0.3183099*p3_amplitude/max(1e-15, p3_sigma)'>), ('sigmoid3_amplitude', <Parameter 'sigmoid3_amplitude', value=1.0, bounds=[-inf:inf]>), ('sigmoid3_center', <Parameter 'sigmoid3_center', value=0.0, bounds=[-inf:inf]>), ('sigmoid3_sigma', <Parameter 'sigmoid3_sigma', value=1.0, bounds=[-inf:inf]>), ('p4_amplitude', <Parameter 'p4_amplitude', value=1.0, bounds=[-inf:inf]>), ('p4_center', <Parameter 'p4_center', value=0.0, bounds=[-inf:inf]>), ('p4_sigma', <Parameter 'p4_sigma', value=1.0, bounds=[0:inf]>), ('p4_fwhm', <Parameter 'p4_fwhm', value=2.0, bounds=[-inf:inf], expr='2.0000000*p4_sigma'>), ('p4_height', <Parameter 'p4_height', value=0.3183099, bounds=[-inf:inf], expr='0.3183099*p4_amplitude/max(1e-15, p4_sigma)'>), ('sigmoid4_amplitude', <Parameter 'sigmoid4_amplitude', value=1.0, bounds=[-inf:inf]>), ('sigmoid4_center', <Parameter 'sigmoid4_center', value=0.0, bounds=[-inf:inf]>), ('sigmoid4_sigma', <Parameter 'sigmoid4_sigma', value=1.0, bounds=[-inf:inf]>), ('const_c', <Parameter 'const_c', value=0.0, bounds=[-inf:inf]>)])

Agora iremos restringir os parâmetros. Assim como na aula, os valores abaixo foram obtidos olhando para os gráficos dos dados.

Pico principal (`p1`), perto de 284,8 eV (C–C/C–H). A altura parece estar perto de 10.000; usaremos 9.000 porque os dados não começam do 0.

```
params["p1_center"].set(value=284.8, min=284.2, max=285.3)
params["p1_sigma"].set(value=0.6)

params["p1_height"].set(vary=True, value=9000, min=0, expr="")
params["p1_amplitude"].set(vary=False, expr="pi * p1_sigma * p1_height")
```

Ombro (`p2`), perto de 286,3 eV (C–O). Altura perto de 2.000.

```
params["p2_center"].set(value=286.3, min=285.7, max=287.0)
params["p2_sigma"].set(value=0.8)

params["p2_height"].set(vary=True, value=2000, min=0, expr="")
params["p2_amplitude"].set(vary=False, expr="pi * p2_sigma * p2_height")
```

Pico pequeno (`p3`), perto de 288,8 eV (O–C=O). Altura perto de 600.
