Repository: gabikbrown/IP-1

# Nanoesferas de sílica de Stöber dispersas em epóxi
Códigos usados no relatório de Iniciação à Pesquisa I (Ilum Escola de Ciência, CNPEM, 2026) para tratar os dados de caracterização e gerar as figuras.

**Autoras:** Gabriela O. de Lima Cabral e Giovanna Avellar Machado

## Sobre o projeto

O projeto investigou se nanopartículas de sílica de Stöber, dispersas em resina epóxi sem silano pela rota LAS de Tanahashi e Hirota (2023), melhoram a condução de calor do material, pensando no encapsulamento de chips. A hipótese era que os grupos silanol (Si–OH) da superfície da sílica formariam ligações de hidrogênio com a matriz e reduziriam a resistência térmica da interface.

File: XPS_igual_aula.ipynb (part 2 of 3)
Deconvolução de picos de XPS (réplica da Parte 5 do notebook da aula)
```
params["p3_center"].set(value=288.8, min=288.0, max=289.5)
params["p3_sigma"].set(value=0.7)

params["p3_height"].set(vary=True, value=600, min=0, expr="")
params["p3_amplitude"].set(vary=False, expr="pi * p3_sigma * p3_height")
```

Pico menor (`p4`), perto de 292,3 eV (CF₂). Altura perto de 250.

```
params["p4_center"].set(value=292.3, min=291.5, max=293.0)
params["p4_sigma"].set(value=0.5)

params["p4_height"].set(vary=True, value=250, min=0, expr="")
params["p4_amplitude"].set(vary=False, expr="pi * p4_sigma * p4_height")
```

Como na aula, vamos fixar o centro e o desvio padrão de cada sigmoide como iguais ao centro e ao desvio padrão do seu pico.

```
params["sigmoid1_center"].set(vary=False, expr="p1_center")
params["sigmoid1_sigma"].set(vary=False, expr="p1_sigma")

params["sigmoid2_center"].set(vary=False, expr="p2_center")
params["sigmoid2_sigma"].set(vary=False, expr="p2_sigma")

params["sigmoid3_center"].set(vary=False, expr="p3_center")
params["sigmoid3_sigma"].set(vary=False, expr="p3_sigma")

params["sigmoid4_center"].set(vary=False, expr="p4_center")
params["sigmoid4_sigma"].set(vary=False, expr="p4_sigma")
```

Por fim, olhando para o gráfico podemos dar um palpite para a constante da linha de base.

```
params["const_c"].set(value=800)
```

### Ajuste do modelo

O ajuste e a análise dos resultados seguem da mesma maneira.

```
dados_x = df["eV"].values
dados_y = df["Counts"].values

resultado_fit = modelo_composto.fit(dados_y, params, x=dados_x)

print(resultado_fit.fit_report())
```

[[Model]]
    ((((((((Model(lorentzian, prefix='p1_') + Model(step, prefix='sigmoid1_', form='logistic')) + Model(lorentzian, prefix='p2_')) + Model(step, prefix='sigmoid2_', form='logistic')) + Model(lorentzian, prefix='p3_')) + Model(step, prefix='sigmoid3_', form='logistic')) + Model(lorentzian, prefix='p4_')) + Model(step, prefix='sigmoid4_', form='logistic')) + Model(constant, prefix='const_'))
[[Fit Statistics]]
    # fitting method   = leastsq
    # function evals   = 36000
    # data points      = 170
    # variables        = 17
    chi-square         = 5891732.55
    reduced chi-square = 38508.0559
    Akaike info crit   = 1811.05458
    Bayesian info crit = 1864.36315
    R-squared          = 0.99363325
##  Warning: uncertainties could not be estimated:
[[Variables]]
    p1_amplitude:        16361.8917 == 'pi * p1_sigma * p1_height'
    p1_center:           284.789186 (init = 284.8)
    p1_sigma:            0.61882706 (init = 0.6)
    p1_fwhm:             1.23765412 == '2.0000000*p1_sigma'
    p1_height:           8416.16699 (init = 9000)
    sigmoid1_amplitude:  4279.27992 (init = 1)
    sigmoid1_center:     284.789186 == 'p1_center'
    sigmoid1_sigma:      0.61882706 == 'p1_sigma'
    p2_amplitude:        0.06849051 == 'pi * p2_sigma * p2_height'
    p2_center:           286.410239 (init = 286.3)
    p2_sigma:            0.49142090 (init = 0.8)
    p2_fwhm:             0.98284180 == '2.0000000*p2_sigma'
    p2_height:           0.04436361 (init = 2000)
    sigmoid2_amplitude: -3708.80015 (init = 1)
    sigmoid2_center:     286.410239 == 'p2_center'
    sigmoid2_sigma:      0.49142090 == 'p2_sigma'
    p3_amplitude:        842.349662 == 'pi * p3_sigma * p3_height'
    p3_center:           288.984680 (init = 288.8)
    p3_sigma:            0.53170121 (init = 0.7)
    p3_fwhm:             1.06340242 == '2.0000000*p3_sigma'
    p3_height:           504.283647 (init = 600)
    sigmoid3_amplitude: -331.179106 (init = 1)
    sigmoid3_center:     288.984680 == 'p3_center'
    sigmoid3_sigma:      0.53170121 == 'p3_sigma'
    p4_amplitude:        474.222448 == 'pi * p4_sigma * p4_height'
    p4_center:           292.152242 (init = 292.3)
    p4_sigma:            0.53446762 (init = 0.5)
    p4_fwhm:             1.06893524 == '2.0000000*p4_sigma'
    p4_height:           282.430008 (init = 250)
    sigmoid4_amplitude:  307.345774 (init = 1)
    sigmoid4_center:     292.152242 == 'p4_center'
    sigmoid4_sigma:      0.53446762 == 'p4_sigma'
    const_c:             451.033615 (init = 800)

```
resultado_fit.plot();
```

Vamos observar a análise dos resíduos.

```
analise_residuos(dados_x, dados_y, resultado_fit.best_fit)
```

p-valor de Shapiro-Wilk dos resíduos: 1.06e-07

### A contribuição de cada componente

Novamente, podemos investigar a contribuição de cada componente.

```
componentes = resultado_fit.eval_components(x=dados_x)

fig, eixo = plt.subplots()
eixo.plot(dados_x, dados_y, marker="o", markerfacecolor="blue", markersize=3)
eixo.plot(dados_x, componentes["p1_"], "--", label="Pico 1")
eixo.plot(dados_x, componentes["p2_"], "--", label="Pico 2")
eixo.plot(dados_x, componentes["p3_"], "--", label="Pico 3")
eixo.plot(dados_x, componentes["p4_"], "--", label="Pico 4")
eixo.plot(dados_x, componentes["sigmoid1_"], "--", label="Sigmoid 1")
eixo.plot(dados_x, componentes["sigmoid2_"], "--", label="Sigmoid 2")
eixo.plot(dados_x, componentes["sigmoid3_"], "--", label="Sigmoid 3")
eixo.plot(dados_x, componentes["sigmoid4_"], "--", label="Sigmoid 4")
eixo.plot(
    dados_x,
    np.ones(len(dados_x)) * componentes["const_"],
    "--",
    label="Baseline constante",
)
eixo.set(xlabel="eV", ylabel="Contagem por segundo")
eixo.legend();
```

> ⚠️ **O que aconteceu aqui com os meus dados** (teste feito com lmfit 1.3.4; em outra versão os números podem mudar um pouco)
>
> O ajuste **não convergiu**: chegou ao limite de tentativas (36.000) e o relatório avisa que as incertezas não puderam ser calculadas. O pico 2 (C–O) praticamente sumiu (altura ≈ 0,04). No lugar dele aparecem duas sigmoides opostas (+4.300 e −3.700), o mesmo problema do O 1s.

### Estratégia avançada: estudando os picos isoladamente

Como na aula, vamos testar picos **Voigt** no lugar dos Lorentzianos. A Voigt tem um parâmetro a mais (`gamma`), o que dificulta o ajuste. Por isso, usamos o ajuste que já temos para conseguir os palpites iniciais: eliminamos as contribuições de tudo que não for o pico estudado.

**Adaptação necessária:** na aula há só 2 picos. Lá, o pico 2 é isolado usando as componentes do ajuste do pico 1 isolado. Com 4 picos, esse ajuste não tem as componentes dos picos 3 e 4. Por isso, guardamos as componentes do ajuste Lorentziano em `componentes_lorentz` e isolamos cada pico a partir delas.

```
componentes_lorentz = componentes
```

#### Investigando o pico 1 isoladamente

```
eliminar = ["p2_", "p3_", "p4_", "sigmoid2_", "sigmoid3_", "sigmoid4_", "const_"]

y_mod = np.copy(dados_y)

for nome in eliminar:
   y_mod -= componentes_lorentz[nome]

sns.scatterplot(x=dados_x, y=y_mod);
```

Vamos criar um modelo apenas com um pico Voigtiano, sua sigmoide e uma linha de base constante.

```
modelo_pico1 = VoigtModel(prefix="p1_")

modelo_sigmoid1 = StepModel(
    prefix="sigmoid1_", form="logistic", independent_vars=["x"]
)

modelo_constante = ConstantModel(prefix="const_")

modelo_composto = (
    modelo_pico1
    + modelo_sigmoid1
    + modelo_constante
)
```

Precisamos dos parâmetros. Como na aula, usamos o `guess` para a Voigtiana e deixamos o `gamma` livre.

```
params_pico1 = modelo_pico1.guess(y_mod, x=dados_x)
params_sigmoid1 = modelo_sigmoid1.make_params()
params_constante = modelo_constante.make_params()

params = (
    params_pico1
    + params_sigmoid1
    + params_constante
)

params["p1_gamma"].set(vary=True)

params["sigmoid1_center"].set(vary=False, expr="p1_center")
params["sigmoid1_sigma"].set(vary=False, expr="p1_sigma")

params["const_c"].set(value=min(y_mod))

params
```

Parameters([('p1_amplitude', <Parameter 'p1_amplitude', value=43826.70243873732, bounds=[-inf:inf]>), ('p1_center', <Parameter 'p1_center', value=285.135054, bounds=[-inf:inf]>), ('p1_sigma', <Parameter 'p1_sigma', value=0.65, bounds=[0.0:inf]>), ('p1_gamma', <Parameter 'p1_gamma', value=0.65, bounds=[-inf:inf]>), ('p1_fwhm', <Parameter 'p1_fwhm', value=np.float64(2.340838914822288), bounds=[-inf:inf], expr='1.0692*p1_gamma+sqrt(0.8664*p1_gamma**2+5.545083*p1_sigma**2)'>), ('p1_height', <Parameter 'p1_height', value=np.float64(14072.368513183244), bounds=[-inf:inf], expr='(p1_amplitude/(max(1e-15, p1_sigma*sqrt(2*pi))))*real(wofz((1j*p1_gamma)/(max(1e-15, p1_sigma*sqrt(2)))))'>), ('sigmoid1_amplitude', <Parameter 'sigmoid1_amplitude', value=1.0, bounds=[-inf:inf]>), ('sigmoid1_center', <Parameter 'sigmoid1_center', value=285.135054, bounds=[-inf:inf], expr='p1_center'>), ('sigmoid1_sigma', <Parameter 'sigmoid1_sigma', value=0.65, bounds=[-inf:inf], expr='p1_sigma'>), ('const_c', <Parameter 'const_c', value=np.float64(285.5738312539069), bounds=[-inf:inf]>)])

Vejamos o resultado.

```
resultado_fit = modelo_composto.fit(y_mod, params, x=dados_x)

print(resultado_fit.fit_report())

resultado_fit.plot();
```

[[Model]]
    ((Model(voigt, prefix='p1_') + Model(step, prefix='sigmoid1_', form='logistic')) + Model(constant, prefix='const_'))
[[Fit Statistics]]
    # fitting method   = leastsq
    # function evals   = 78
    # data points      = 170
    # variables        = 6
    chi-square         = 1383024.61
    reduced chi-square = 8433.07689
    Akaike info crit   = 1542.67744
    Bayesian info crit = 1561.49224
    R-squared          = 0.99852007
[[Variables]]
    p1_amplitude:        13782.3200 +/- 130.802015 (0.95%) (init = 43826.7)
    p1_center:           284.739313 +/- 0.00525819 (0.00%) (init = 285.1351)
    p1_sigma:            0.40339301 +/- 0.01202065 (2.98%) (init = 0.65)
    p1_gamma:            0.33706659 +/- 0.01586561 (4.71%) (init = 0.65)
    p1_fwhm:             1.36077343 +/- 0.01023542 (0.75%) == '1.0692*p1_gamma+sqrt(0.8664*p1_gamma**2+5.545083*p1_sigma**2)'
    p1_height:           7795.45886 +/- 38.0633432 (0.49%) == '(p1_amplitude/(max(1e-15, p1_sigma*sqrt(2*pi))))*real(wofz((1j*p1_gamma)/(max(1e-15, p1_sigma*sqrt(2)))))'
    sigmoid1_amplitude:  4143.68989 +/- 17.2105587 (0.42%) (init = 1)
    sigmoid1_center:     284.739313 +/- 0.00525819 (0.00%) == 'p1_center'
    sigmoid1_sigma:      0.40339301 +/- 0.01202065 (2.98%) == 'p1_sigma'
    const_c:             202.589559 +/- 16.5547554 (8.17%) (init = 285.5738)
[[Correlations]] (unreported correlations are < 0.100)
    C(p1_sigma, p1_gamma)               = -0.9338
    C(p1_amplitude, p1_gamma)           = +0.8326
    C(sigmoid1_amplitude, const_c)      = -0.8008
    C(p1_center, p1_sigma)              = +0.7660
    C(p1_center, p1_gamma)              = -0.7289
    C(p1_amplitude, p1_sigma)           = -0.6562
    C(p1_amplitude, const_c)            = -0.5855
    C(p1_gamma, const_c)                = -0.4814
    C(p1_amplitude, p1_center)          = -0.4621
    C(p1_center, const_c)               = +0.4295
    C(p1_sigma, const_c)                = +0.3652
    C(p1_center, sigmoid1_amplitude)    = -0.2772
    C(p1_amplitude, sigmoid1_amplitude) = +0.2210
    C(p1_gamma, sigmoid1_amplitude)     = +0.1657
    C(p1_sigma, sigmoid1_amplitude)     = -0.1023

Vejamos as componentes obtidas.

```
componentes = resultado_fit.eval_components(x=dados_x)

fig, eixo = plt.subplots()
eixo.plot(dados_x, y_mod, marker="o", markerfacecolor="blue", markersize=3)
eixo.plot(dados_x, componentes["p1_"], "--", label="Pico 1")
eixo.plot(dados_x, componentes["sigmoid1_"], "--", label="Sigmoid 1")
eixo.plot(
    dados_x,
    np.ones(len(dados_x)) * componentes["const_"],
    "--",
    label="Baseline constante",
)
eixo.set(xlabel="eV", ylabel="Contagem por segundo")
eixo.legend();
```

Vamos guardar o objeto de parâmetros que obtivemos.

```
params_pico1 = resultado_fit.params.copy()
```

#### Investigando o pico 2 isoladamente

```
eliminar = ["p1_", "p3_", "p4_", "sigmoid1_", "sigmoid3_", "sigmoid4_", "const_"]

y_mod = np.copy(dados_y)

for nome in eliminar:
   y_mod -= componentes_lorentz[nome]

sns.scatterplot(x=dados_x, y=y_mod);
```

Vamos criar um modelo apenas com um pico Voigtiano, sua sigmoide e uma linha de base constante.

```
modelo_pico2 = VoigtModel(prefix="p2_")

modelo_sigmoid2 = StepModel(
    prefix="sigmoid2_", form="logistic", independent_vars=["x"]
)

modelo_constante = ConstantModel(prefix="const_")

modelo_composto = (
    modelo_pico2
    + modelo_sigmoid2
    + modelo_constante
)
```

Precisamos dos parâmetros. Como na aula, usamos o `guess` para a Voigtiana e deixamos o `gamma` livre.

```
params_pico2 = modelo_pico2.guess(y_mod, x=dados_x)
params_sigmoid2 = modelo_sigmoid2.make_params()
params_constante = modelo_constante.make_params()

params = (
    params_pico2
    + params_sigmoid2
    + params_constante
)

params["p2_gamma"].set(vary=True)

params["sigmoid2_center"].set(vary=False, expr="p2_center")
params["sigmoid2_sigma"].set(vary=False, expr="p2_sigma")

params["const_c"].set(value=min(y_mod))

params
```

Parameters([('p2_amplitude', <Parameter 'p2_amplitude', value=70839.98618186242, bounds=[-inf:inf]>), ('p2_center', <Parameter 'p2_center', value=282.630054, bounds=[-inf:inf]>), ('p2_sigma', <Parameter 'p2_sigma', value=2.3074999999999704, bounds=[0.0:inf]>), ('p2_gamma', <Parameter 'p2_gamma', value=2.3074999999999704, bounds=[-inf:inf]>), ('p2_fwhm', <Parameter 'p2_fwhm', value=np.float64(8.309978147619015), bounds=[-inf:inf], expr='1.0692*p2_gamma+sqrt(0.8664*p2_gamma**2+5.545083*p2_sigma**2)'>), ('p2_height', <Parameter 'p2_height', value=np.float64(6407.351050092952), bounds=[-inf:inf], expr='(p2_amplitude/(max(1e-15, p2_sigma*sqrt(2*pi))))*real(wofz((1j*p2_gamma)/(max(1e-15, p2_sigma*sqrt(2)))))'>), ('sigmoid2_amplitude', <Parameter 'sigmoid2_amplitude', value=1.0, bounds=[-inf:inf]>), ('sigmoid2_center', <Parameter 'sigmoid2_center', value=282.630054, bounds=[-inf:inf], expr='p2_center'>), ('sigmoid2_sigma', <Parameter 'sigmoid2_sigma', value=2.3074999999999704, bounds=[-inf:inf], expr='p2_sigma'>), ('const_c', <Parameter 'const_c', value=np.float64(-3817.5695054246994), bounds=[-inf:inf]>)])

Vejamos o resultado.

```
resultado_fit = modelo_composto.fit(y_mod, params, x=dados_x)

print(resultado_fit.fit_report())

resultado_fit.plot();
```

[[Model]]
    ((Model(voigt, prefix='p2_') + Model(step, prefix='sigmoid2_', form='logistic')) + Model(constant, prefix='const_'))
[[Fit Statistics]]
    # fitting method   = leastsq
    # function evals   = 199
    # data points      = 170
    # variables        = 6
    chi-square         = 3791652.99
    reduced chi-square = 23119.8353
    Akaike info crit   = 1714.12741
    Bayesian info crit = 1732.94220
    R-squared          = 0.99261092
[[Variables]]
    p2_amplitude:        2804.94793 +/- 214.066782 (7.63%) (init = 70839.99)
    p2_center:           285.197409 +/- 0.03880929 (0.01%) (init = 282.6301)
    p2_sigma:            1.23673886 +/- 0.05679110 (4.59%) (init = 2.3075)
    p2_gamma:           -0.76354466 +/- 0.14758241 (19.33%) (init = 2.3075)
    p2_fwhm:             2.18135780 +/- 0.06053010 (2.77%) == '1.0692*p2_gamma+sqrt(0.8664*p2_gamma**2+5.545083*p2_sigma**2)'
    p2_height:           1601.68049 +/- 45.9604023 (2.87%) == '(p2_amplitude/(max(1e-15, p2_sigma*sqrt(2*pi))))*real(wofz((1j*p2_gamma)/(max(1e-15, p2_sigma*sqrt(2)))))'
    sigmoid2_amplitude: -4021.20981 +/- 52.1644264 (1.30%) (init = 1)
    sigmoid2_center:     285.197409 +/- 0.03880929 (0.01%) == 'p2_center'
    sigmoid2_sigma:      1.23673886 +/- 0.05679110 (4.59%) == 'p2_sigma'
    const_c:             286.225949 +/- 45.7747800 (15.99%) (init = -3817.57)
[[Correlations]] (unreported correlations are < 0.100)
    C(sigmoid2_amplitude, const_c)      = -0.9413
    C(p2_sigma, p2_gamma)               = -0.8881
    C(p2_gamma, const_c)                = -0.8516
    C(p2_sigma, const_c)                = +0.8205
    C(p2_amplitude, p2_gamma)           = +0.8155
    C(p2_sigma, sigmoid2_amplitude)     = -0.8071
    C(p2_gamma, sigmoid2_amplitude)     = +0.7887
    C(p2_amplitude, const_c)            = -0.6760
    C(p2_center, p2_sigma)              = -0.6730
    C(p2_amplitude, sigmoid2_amplitude) = +0.5774
    C(p2_amplitude, p2_sigma)           = -0.5213
    C(p2_center, const_c)               = -0.5127
    C(p2_center, p2_gamma)              = +0.4813
    C(p2_center, sigmoid2_amplitude)    = +0.4601

Vejamos as componentes obtidas.

```
componentes = resultado_fit.eval_components(x=dados_x)

fig, eixo = plt.subplots()
eixo.plot(dados_x, y_mod, marker="o", markerfacecolor="blue", markersize=3)
eixo.plot(dados_x, componentes["p2_"], "--", label="Pico 2")
eixo.plot(dados_x, componentes["sigmoid2_"], "--", label="Sigmoid 2")
eixo.plot(
    dados_x,
    np.ones(len(dados_x)) * componentes["const_"],
    "--",
    label="Baseline constante",
)
eixo.set(xlabel="eV", ylabel="Contagem por segundo")
eixo.legend();
```

> ⚠️ **O que aconteceu aqui com os meus dados** (teste feito com lmfit 1.3.4; em outra versão os números podem mudar um pouco)
>
> O `gamma` saiu **negativo** (−0,76), e o centro foi para 285,2 eV, em direção ao pico 1, em vez de ficar perto de 286,3 eV.

Vamos guardar o objeto de parâmetros que obtivemos.

```
params_pico2 = resultado_fit.params.copy()
```

#### Investigando o pico 3 isoladamente

```
eliminar = ["p1_", "p2_", "p4_", "sigmoid1_", "sigmoid2_", "sigmoid4_", "const_"]

y_mod = np.copy(dados_y)

for nome in eliminar:
   y_mod -= componentes_lorentz[nome]

sns.scatterplot(x=dados_x, y=y_mod);
```

Vamos criar um modelo apenas com um pico Voigtiano, sua sigmoide e uma linha de base constante.

```
modelo_pico3 = VoigtModel(prefix="p3_")

modelo_sigmoid3 = StepModel(
    prefix="sigmoid3_", form="logistic", independent_vars=["x"]
)

modelo_constante = ConstantModel(prefix="const_")

modelo_composto = (
    modelo_pico3
    + modelo_sigmoid3
    + modelo_constante
)
```

Precisamos dos parâmetros. Como na aula, usamos o `guess` para a Voigtiana e deixamos o `gamma` livre.

```
params_pico3 = modelo_pico3.guess(y_mod, x=dados_x)
params_sigmoid3 = modelo_sigmoid3.make_params()
params_constante = modelo_constante.make_params()

params = (
    params_pico3
    + params_sigmoid3
    + params_constante
)

params["p3_gamma"].set(vary=True)

params["sigmoid3_center"].set(vary=False, expr="p3_center")
params["sigmoid3_sigma"].set(vary=False, expr="p3_sigma")

params["const_c"].set(value=min(y_mod))

params
```

Parameters([('p3_amplitude', <Parameter 'p3_amplitude', value=28182.27483646059, bounds=[-inf:inf]>), ('p3_center', <Parameter 'p3_center', value=284.1921229655173, bounds=[-inf:inf]>), ('p3_sigma', <Parameter 'p3_sigma', value=3.3474999999999855, bounds=[0.0:inf]>), ('p3_gamma', <Parameter 'p3_gamma', value=3.3474999999999855, bounds=[-inf:inf]>), ('p3_fwhm', <Parameter 'p3_fwhm', value=np.float64(12.055320411334732), bounds=[-inf:inf], expr='1.0692*p3_gamma+sqrt(0.8664*p3_gamma**2+5.545083*p3_sigma**2)'>), ('p3_height', <Parameter 'p3_height', value=np.float64(1757.1030035982012), bounds=[-inf:inf], expr='(p3_amplitude/(max(1e-15, p3_sigma*sqrt(2*pi))))*real(wofz((1j*p3_gamma)/(max(1e-15, p3_sigma*sqrt(2)))))'>), ('sigmoid3_amplitude', <Parameter 'sigmoid3_amplitude', value=1.0, bounds=[-inf:inf]>), ('sigmoid3_center', <Parameter 'sigmoid3_center', value=284.1921229655173, bounds=[-inf:inf], expr='p3_center'>), ('sigmoid3_sigma', <Parameter 'sigmoid3_sigma', value=3.3474999999999855, bounds=[-inf:inf], expr='p3_sigma'>), ('const_c', <Parameter 'const_c', value=np.float64(-553.9097878558815), bounds=[-inf:inf]>)])

Vejamos o resultado.

```
resultado_fit = modelo_composto.fit(y_mod, params, x=dados_x)

print(resultado_fit.fit_report())

resultado_fit.plot();
```

[[Model]]
    ((Model(voigt, prefix='p3_') + Model(step, prefix='sigmoid3_', form='logistic')) + Model(constant, prefix='const_'))
[[Fit Statistics]]
    # fitting method   = leastsq
    # function evals   = 282
    # data points      = 170
    # variables        = 6
    chi-square         = 5879860.69
    reduced chi-square = 35852.8091
    Akaike info crit   = 1788.71168
    Bayesian info crit = 1807.52647
    R-squared          = 0.47196434
[[Variables]]
    p3_amplitude:        645.264445 +/- 213.358369 (33.07%) (init = 28182.27)
    p3_center:           289.004412 +/- 0.14126040 (0.05%) (init = 284.1921)
    p3_sigma:            0.46226744 +/- 0.29656090 (64.15%) (init = 3.3475)
    p3_gamma:            0.11448629 +/- 0.47481628 (414.74%) (init = 3.3475)
    p3_fwhm:             1.21615980 +/- 0.28168785 (23.16%) == '1.0692*p3_gamma+sqrt(0.8664*p3_gamma**2+5.545083*p3_sigma**2)'
    p3_height:           461.895003 +/- 78.7052521 (17.04%) == '(p3_amplitude/(max(1e-15, p3_sigma*sqrt(2*pi))))*real(wofz((1j*p3_gamma)/(max(1e-15, p3_sigma*sqrt(2)))))'
    sigmoid3_amplitude: -326.138824 +/- 32.5837899 (9.99%) (init = 1)
    sigmoid3_center:     289.004412 +/- 0.14126040 (0.05%) == 'p3_center'
    sigmoid3_sigma:      0.46226744 +/- 0.29656090 (64.15%) == 'p3_sigma'
    const_c:             7.43262928 +/- 23.2422374 (312.71%) (init = -553.9098)
[[Correlations]] (unreported correlations are < 0.100)
    C(p3_sigma, p3_gamma)           = -0.9235
    C(p3_amplitude, p3_gamma)       = +0.8062
    C(p3_center, p3_sigma)          = -0.6762
    C(p3_center, p3_gamma)          = +0.6110
    C(p3_amplitude, p3_sigma)       = -0.5995
    C(sigmoid3_amplitude, const_c)  = -0.5745
    C(p3_amplitude, const_c)        = -0.5319
    C(p3_gamma, const_c)            = -0.4876
    C(p3_sigma, const_c)            = +0.4109
    C(p3_amplitude, p3_center)      = +0.2906
    C(p3_center, const_c)           = -0.1830
    C(p3_sigma, sigmoid3_amplitude) = -0.1152

Vejamos as componentes obtidas.

```
componentes = resultado_fit.eval_components(x=dados_x)

fig, eixo = plt.subplots()
eixo.plot(dados_x, y_mod, marker="o", markerfacecolor="blue", markersize=3)
eixo.plot(dados_x, componentes["p3_"], "--", label="Pico 3")
eixo.plot(dados_x, componentes["sigmoid3_"], "--", label="Sigmoid 3")
eixo.plot(
    dados_x,
    np.ones(len(dados_x)) * componentes["const_"],
    "--",
    label="Baseline constante",
)
eixo.set(xlabel="eV", ylabel="Contagem por segundo")
eixo.legend();
```

> ⚠️ **O que aconteceu aqui com os meus dados** (teste feito com lmfit 1.3.4; em outra versão os números podem mudar um pouco)
>
> Ajuste fraco: R² ≈ 0,47. O pico 3 é pequeno, e o `y_mod` tem muito "resto" dos outros picos.

Vamos guardar o objeto de parâmetros que obtivemos.

```
params_pico3 = resultado_fit.params.copy()
```

#### Investigando o pico 4 isoladamente

```
eliminar = ["p1_", "p2_", "p3_", "sigmoid1_", "sigmoid2_", "sigmoid3_", "const_"]

y_mod = np.copy(dados_y)

for nome in eliminar:
   y_mod -= componentes_lorentz[nome]

sns.scatterplot(x=dados_x, y=y_mod);
```

Vamos criar um modelo apenas com um pico Voigtiano, sua sigmoide e uma linha de base constante.

```
modelo_pico4 = VoigtModel(prefix="p4_")

modelo_sigmoid4 = StepModel(
    prefix="sigmoid4_", form="logistic", independent_vars=["x"]
)

modelo_constante = ConstantModel(prefix="const_")

modelo_composto = (
    modelo_pico4
    + modelo_sigmoid4
    + modelo_constante
)
```

Precisamos dos parâmetros. Como na aula, usamos o `guess` para a Voigtiana e deixamos o `gamma` livre.

```
params_pico4 = modelo_pico4.guess(y_mod, x=dados_x)
params_sigmoid4 = modelo_sigmoid4.make_params()
params_constante = modelo_constante.make_params()

params = (
    params_pico4
    + params_sigmoid4
    + params_constante
)

params["p4_gamma"].set(vary=True)

params["sigmoid4_center"].set(vary=False, expr="p4_center")
params["sigmoid4_sigma"].set(vary=False, expr="p4_sigma")

params["const_c"].set(value=min(y_mod))

params
```

Parameters([('p4_amplitude', <Parameter 'p4_amplitude', value=46189.36898741553, bounds=[-inf:inf]>), ('p4_center', <Parameter 'p4_center', value=288.60862542857143, bounds=[-inf:inf]>), ('p4_sigma', <Parameter 'p4_sigma', value=5.49250000000003, bounds=[0.0:inf]>), ('p4_gamma', <Parameter 'p4_gamma', value=5.49250000000003, bounds=[-inf:inf]>), ('p4_fwhm', <Parameter 'p4_fwhm', value=np.float64(19.78008883024844), bounds=[-inf:inf], expr='1.0692*p4_gamma+sqrt(0.8664*p4_gamma**2+5.545083*p4_sigma**2)'>), ('p4_height', <Parameter 'p4_height', value=np.float64(1755.147923359714), bounds=[-inf:inf], expr='(p4_amplitude/(max(1e-15, p4_sigma*sqrt(2*pi))))*real(wofz((1j*p4_gamma)/(max(1e-15, p4_sigma*sqrt(2)))))'>), ('sigmoid4_amplitude', <Parameter 'sigmoid4_amplitude', value=1.0, bounds=[-inf:inf]>), ('sigmoid4_center', <Parameter 'sigmoid4_center', value=288.60862542857143, bounds=[-inf:inf], expr='p4_center'>), ('sigmoid4_sigma', <Parameter 'sigmoid4_sigma', value=5.49250000000003, bounds=[-inf:inf], expr='p4_sigma'>), ('const_c', <Parameter 'const_c', value=np.float64(-557.3545286828147), bounds=[-inf:inf]>)])

Vejamos o resultado.

```
resultado_fit = modelo_composto.fit(y_mod, params, x=dados_x)

print(resultado_fit.fit_report())

resultado_fit.plot();
```

[[Model]]
    ((Model(voigt, prefix='p4_') + Model(step, prefix='sigmoid4_', form='logistic')) + Model(constant, prefix='const_'))
[[Fit Statistics]]
    # fitting method   = leastsq
    # function evals   = 470
    # data points      = 170
    # variables        = 6
    chi-square         = 5132552.06
    reduced chi-square = 31296.0492
    Akaike info crit   = 1765.60357
    Bayesian info crit = 1784.41836
    R-squared          = 0.45798180
[[Variables]]
    p4_amplitude:       -65107.3397 +/- 60111.0740 (92.33%) (init = 46189.37)
    p4_center:           281.589402 +/- 0.27333783 (0.10%) (init = 288.6086)
    p4_sigma:            0.27268015 +/- 0.23288629 (85.41%) (init = 5.4925)
    p4_gamma:            16.4492048 +/- 6.99946418 (42.55%) (init = 5.4925)
    p4_fwhm:             32.9119683 +/- 13.9894559 (42.51%) == '1.0692*p4_gamma+sqrt(0.8664*p4_gamma**2+5.545083*p4_sigma**2)'
    p4_height:          -1259.55144 +/- 632.381015 (50.21%) == '(p4_amplitude/(max(1e-15, p4_sigma*sqrt(2*pi))))*real(wofz((1j*p4_gamma)/(max(1e-15, p4_sigma*sqrt(2)))))'
    sigmoid4_amplitude: -314.236426 +/- 59.8413207 (19.04%) (init = 1)
    sigmoid4_center:     281.589402 +/- 0.27333783 (0.10%) == 'p4_center'
    sigmoid4_sigma:      0.27268015 +/- 0.23288629 (85.41%) == 'p4_sigma'
    const_c:             1429.69175 +/- 639.868454 (44.76%) (init = -557.3545)
[[Correlations]] (unreported correlations are < 0.100)
    C(p4_amplitude, p4_gamma)           = -0.9949
    C(p4_amplitude, const_c)            = -0.9942
    C(p4_gamma, const_c)                = +0.9810
    C(p4_sigma, sigmoid4_amplitude)     = -0.5074
    C(p4_center, p4_gamma)              = -0.3603
    C(p4_center, const_c)               = -0.3337
    C(p4_amplitude, p4_center)          = +0.3283
    C(p4_gamma, sigmoid4_amplitude)     = +0.2894
    C(p4_center, sigmoid4_amplitude)    = +0.2870
    C(p4_amplitude, sigmoid4_amplitude) = -0.2592
    C(sigmoid4_amplitude, const_c)      = +0.1691
    C(p4_sigma, p4_gamma)               = -0.1659
    C(p4_amplitude, p4_sigma)           = +0.1480
    C(p4_center, p4_sigma)              = -0.1118
    C(p4_sigma, const_c)                = -0.1012

Vejamos as componentes obtidas.

```
componentes = resultado_fit.eval_components(x=dados_x)

fig, eixo = plt.subplots()
eixo.plot(dados_x, y_mod, marker="o", markerfacecolor="blue", markersize=3)
eixo.plot(dados_x, componentes["p4_"], "--", label="Pico 4")
eixo.plot(dados_x, componentes["sigmoid4_"], "--", label="Sigmoid 4")
eixo.plot(
    dados_x,
    np.ones(len(dados_x)) * componentes["const_"],
    "--",
    label="Baseline constante",
)
eixo.set(xlabel="eV", ylabel="Contagem por segundo")
eixo.legend();
```

> ⚠️ **O que aconteceu aqui com os meus dados** (teste feito com lmfit 1.3.4; em outra versão os números podem mudar um pouco)
>
> Aqui o ajuste falhou: o `guess` começou em ~288,6 eV, e o pico 4 terminou em **281,6 eV** (o CF₂ está perto de 292 eV), com área **negativa** e R² ≈ 0,46. O `guess` só funciona bem com dados "bem comportados", como a própria aula avisa, e um pico tão pequeno não é o caso.

Vamos guardar o objeto de parâmetros que obtivemos.

```
params_pico4 = resultado_fit.params.copy()
```

#### Juntando os resultados

Vamos retornar aos dados originais e ao modelo original com 4 picos, agora Voigtianos.

```
modelo_pico1 = VoigtModel(prefix="p1_")
modelo_pico2 = VoigtModel(prefix="p2_")
modelo_pico3 = VoigtModel(prefix="p3_")
modelo_pico4 = VoigtModel(prefix="p4_")

modelo_sigmoid1 = StepModel(
    prefix="sigmoid1_", form="logistic", independent_vars=["x"]
)
modelo_sigmoid2 = StepModel(
    prefix="sigmoid2_", form="logistic", independent_vars=["x"]
)
modelo_sigmoid3 = StepModel(
    prefix="sigmoid3_", form="logistic", independent_vars=["x"]
)
modelo_sigmoid4 = StepModel(
    prefix="sigmoid4_", form="logistic", independent_vars=["x"]
)

modelo_constante = ConstantModel(prefix="const_")

modelo_composto = (
    modelo_pico1
    + modelo_sigmoid1
    + modelo_pico2
    + modelo_sigmoid2
    + modelo_pico3
    + modelo_sigmoid3
    + modelo_pico4
    + modelo_sigmoid4
    + modelo_constante
)
```

Os parâmetros que usaremos serão os obtidos dos ajustes isolados.

```
params = params_pico1

params.update(params_pico2)
params.update(params_pico3)
params.update(params_pico4)

params
```

Parameters([('p1_amplitude', <Parameter 'p1_amplitude', value=13782.31996782244 +/- 131, bounds=[-inf:inf]>), ('p1_center', <Parameter 'p1_center', value=284.73931310350963 +/- 0.00526, bounds=[-inf:inf]>), ('p1_sigma', <Parameter 'p1_sigma', value=0.40339301398014316 +/- 0.012, bounds=[0.0:inf]>), ('p1_gamma', <Parameter 'p1_gamma', value=0.3370665862450034 +/- 0.0159, bounds=[-inf:inf]>), ('p1_fwhm', <Parameter 'p1_fwhm', value=np.float64(1.3607734321340836) +/- 0.0102, bounds=[-inf:inf], expr='1.0692*p1_gamma+sqrt(0.8664*p1_gamma**2+5.545083*p1_sigma**2)'>), ('p1_height', <Parameter 'p1_height', value=np.float64(7795.458864938723) +/- 38.1, bounds=[-inf:inf], expr='(p1_amplitude/(max(1e-15, p1_sigma*sqrt(2*pi))))*real(wofz((1j*p1_gamma)/(max(1e-15, p1_sigma*sqrt(2)))))'>), ('sigmoid1_amplitude', <Parameter 'sigmoid1_amplitude', value=4143.68988508266 +/- 17.2, bounds=[-inf:inf]>), ('sigmoid1_center', <Parameter 'sigmoid1_center', value=284.73931310350963 +/- 0.00526, bounds=[-inf:inf], expr='p1_center'>), ('sigmoid1_sigma', <Parameter 'sigmoid1_sigma', value=0.40339301398014316 +/- 0.012, bounds=[-inf:inf], expr='p1_sigma'>), ('const_c', <Parameter 'const_c', value=1429.6917502038837 +/- 640, bounds=[-inf:inf]>), ('p2_amplitude', <Parameter 'p2_amplitude', value=2804.9479272529993 +/- 214, bounds=[-inf:inf]>), ('p2_center', <Parameter 'p2_center', value=285.19740922360756 +/- 0.0388, bounds=[-inf:inf]>), ('p2_sigma', <Parameter 'p2_sigma', value=1.236738859770031 +/- 0.0568, bounds=[0.0:inf]>), ('p2_gamma', <Parameter 'p2_gamma', value=-0.7635446611152402 +/- 0.148, bounds=[-inf:inf]>), ('p2_fwhm', <Parameter 'p2_fwhm', value=np.float64(2.181357799407649) +/- 0.0605, bounds=[-inf:inf], expr='1.0692*p2_gamma+sqrt(0.8664*p2_gamma**2+5.545083*p2_sigma**2)'>), ('p2_height', <Parameter 'p2_height', value=np.float64(1601.6804933129856) +/- 46, bounds=[-inf:inf], expr='(p2_amplitude/(max(1e-15, p2_sigma*sqrt(2*pi))))*real(wofz((1j*p2_gamma)/(max(1e-15, p2_sigma*sqrt(2)))))'>), ('sigmoid2_amplitude', <Parameter 'sigmoid2_amplitude', value=-4021.209809756191 +/- 52.2, bounds=[-inf:inf]>), ('sigmoid2_center', <Parameter 'sigmoid2_center', value=285.19740922360756 +/- 0.0388, bounds=[-inf:inf], expr='p2_center'>), ('sigmoid2_sigma', <Parameter 'sigmoid2_sigma', value=1.236738859770031 +/- 0.0568, bounds=[-inf:inf], expr='p2_sigma'>), ('p3_amplitude', <Parameter 'p3_amplitude', value=645.264444559739 +/- 213, bounds=[-inf:inf]>), ('p3_center', <Parameter 'p3_center', value=289.004411828003 +/- 0.141, bounds=[-inf:inf]>), ('p3_sigma', <Parameter 'p3_sigma', value=0.46226744384599283 +/- 0.297, bounds=[0.0:inf]>), ('p3_gamma', <Parameter 'p3_gamma', value=0.11448628953886741 +/- 0.475, bounds=[-inf:inf]>), ('p3_fwhm', <Parameter 'p3_fwhm', value=np.float64(1.2161598017813573) +/- 0.282, bounds=[-inf:inf], expr='1.0692*p3_gamma+sqrt(0.8664*p3_gamma**2+5.545083*p3_sigma**2)'>), ('p3_height', <Parameter 'p3_height', value=np.float64(461.89500289510374) +/- 78.7, bounds=[-inf:inf], expr='(p3_amplitude/(max(1e-15, p3_sigma*sqrt(2*pi))))*real(wofz((1j*p3_gamma)/(max(1e-15, p3_sigma*sqrt(2)))))'>), ('sigmoid3_amplitude', <Parameter 'sigmoid3_amplitude', value=-326.1388235897118 +/- 32.6, bounds=[-inf:inf]>), ('sigmoid3_center', <Parameter 'sigmoid3_center', value=289.004411828003 +/- 0.141, bounds=[-inf:inf], expr='p3_center'>), ('sigmoid3_sigma', <Parameter 'sigmoid3_sigma', value=0.46226744384599283 +/- 0.297, bounds=[-inf:inf], expr='p3_sigma'>), ('p4_amplitude', <Parameter 'p4_amplitude', value=-65107.339707592495 +/- 6.01e+04, bounds=[-inf:inf]>), ('p4_center', <Parameter 'p4_center', value=281.5894024526896 +/- 0.273, bounds=[-inf:inf]>), ('p4_sigma', <Parameter 'p4_sigma', value=0.2726801512270458 +/- 0.233, bounds=[0.0:inf]>), ('p4_gamma', <Parameter 'p4_gamma', value=16.44920480551274 +/- 7, bounds=[-inf:inf]>), ('p4_fwhm', <Parameter 'p4_fwhm', value=np.float64(32.91196828657199) +/- 14, bounds=[-inf:inf], expr='1.0692*p4_gamma+sqrt(0.8664*p4_gamma**2+5.545083*p4_sigma**2)'>), ('p4_height', <Parameter 'p4_height', value=np.float64(-1259.5514359850492) +/- 632, bounds=[-inf:inf], expr='(p4_amplitude/(max(1e-15, p4_sigma*sqrt(2*pi))))*real(wofz((1j*p4_gamma)/(max(1e-15, p4_sigma*sqrt(2)))))'>), ('sigmoid4_amplitude', <Parameter 'sigmoid4_amplitude', value=-314.23642572130353 +/- 59.8, bounds=[-inf:inf]>), ('sigmoid4_center', <Parameter 'sigmoid4_center', value=281.5894024526896 +/- 0.273, bounds=[-inf:inf], expr='p4_center'>), ('sigmoid4_sigma', <Parameter 'sigmoid4_sigma', value=0.2726801512270458 +/- 0.233, bounds=[-inf:inf], expr='p4_sigma'>)])

Vamos ajustar o modelo.

```
resultado_fit = modelo_composto.fit(dados_y, params, x=dados_x)

print(resultado_fit.fit_report())

resultado_fit.plot();
```

[[Model]]
    ((((((((Model(voigt, prefix='p1_') + Model(step, prefix='sigmoid1_', form='logistic')) + Model(voigt, prefix='p2_')) + Model(step, prefix='sigmoid2_', form='logistic')) + Model(voigt, prefix='p3_')) + Model(step, prefix='sigmoid3_', form='logistic')) + Model(voigt, prefix='p4_')) + Model(step, prefix='sigmoid4_', form='logistic')) + Model(constant, prefix='const_'))
[[Fit Statistics]]
    # fitting method   = leastsq
    # function evals   = 7150
    # data points      = 170
    # variables        = 21
    chi-square         = 307376.680
    reduced chi-square = 2062.93074
    Akaike info crit   = 1317.00524
    Bayesian info crit = 1382.85700
    R-squared          = 0.99966784
[[Variables]]
    p1_amplitude:        8754.12228 +/- 11103.5687 (126.84%) (init = 13782.32)
    p1_center:           284.796038 +/- 0.01566616 (0.01%) (init = 284.7393)
    p1_sigma:            0.65353078 +/- 0.21255367 (32.52%) (init = 0.403393)
    p1_gamma:           -0.25686313 +/- 0.91355958 (355.66%) (init = 0.3370666)
    p1_fwhm:             1.28275805 +/- 0.35300981 (27.52%) == '1.0692*p1_gamma+sqrt(0.8664*p1_gamma**2+5.545083*p1_sigma**2)'
    p1_height:           7537.85871 +/- 2832.00077 (37.57%) == '(p1_amplitude/(max(1e-15, p1_sigma*sqrt(2*pi))))*real(wofz((1j*p1_gamma)/(max(1e-15, p1_sigma*sqrt(2)))))'
    sigmoid1_amplitude:  3871.22956 +/- 2042.85894 (52.77%) (init = 4143.69)
    sigmoid1_center:     284.796038 +/- 0.01566616 (0.01%) == 'p1_center'
    sigmoid1_sigma:      0.65353078 +/- 0.21255367 (32.52%) == 'p1_sigma'
    const_c:            -269.849646 +/- 13684.7660 (5071.26%) (init = 1429.692)
    p2_amplitude:        214.630792 +/- 300.865970 (140.18%) (init = 2804.948)
    p2_center:           286.248815 +/- 0.48839235 (0.17%) (init = 285.1974)
    p2_sigma:            1.23680217 +/- 0.40842133 (33.02%) (init = 1.236739)
    p2_gamma:           -2.45034735 +/- 1.29724553 (52.94%) (init = -0.7635447)
    p2_fwhm:             1.07931031 +/- 0.31486738 (29.17%) == '1.0692*p2_gamma+sqrt(0.8664*p2_gamma**2+5.545083*p2_sigma**2)'
    p2_height:           962.077738 +/- 795.827686 (82.72%) == '(p2_amplitude/(max(1e-15, p2_sigma*sqrt(2*pi))))*real(wofz((1j*p2_gamma)/(max(1e-15, p2_sigma*sqrt(2)))))'
    sigmoid2_amplitude: -6035.43997 +/- 5343.71112 (88.54%) (init = -4021.21)
    sigmoid2_center:     286.248815 +/- 0.48839235 (0.17%) == 'p2_center'
    sigmoid2_sigma:      1.23680217 +/- 0.40842133 (33.02%) == 'p2_sigma'
    p3_amplitude:        1.5501e-07 +/- 1.7965e-06 (1158.99%) (init = 645.2644)
    p3_center:           288.774735 +/- 0.19896048 (0.07%) (init = 289.0044)
    p3_sigma:            3.83351294 +/- 1.03585853 (27.02%) (init = 0.4622674)
    p3_gamma:           -25.7865914 +/- 13.5738477 (52.64%) (init = 0.1144863)
    p3_fwhm:            -1.92729616 +/- 1.83286338 (95.10%) == '1.0692*p3_gamma+sqrt(0.8664*p3_gamma**2+5.545083*p3_sigma**2)'
    p3_height:           215.801257 +/- 42.2561980 (19.58%) == '(p3_amplitude/(max(1e-15, p3_sigma*sqrt(2*pi))))*real(wofz((1j*p3_gamma)/(max(1e-15, p3_sigma*sqrt(2)))))'
    sigmoid3_amplitude:  1383.16390 +/- 3099.94454 (224.12%) (init = -326.1388)
    sigmoid3_center:     288.774735 +/- 0.19896048 (0.07%) == 'p3_center'
    sigmoid3_sigma:      3.83351294 +/- 1.03585854 (27.02%) == 'p3_sigma'
    p4_amplitude:        74213.3581 +/- 1533124.77 (2065.83%) (init = -65107.34)
    p4_center:           283.086327 +/- 1.14355660 (0.40%) (init = 281.5894)
    p4_sigma:            0.42337808 +/- 0.27966579 (66.06%) (init = 0.2726802)
    p4_gamma:            23.1054553 +/- 174.034950 (753.22%) (init = 16.4492)
    p4_fwhm:             46.2341472 +/- 347.915606 (752.51%) == '1.0692*p4_gamma+sqrt(0.8664*p4_gamma**2+5.545083*p4_sigma**2)'
    p4_height:           1022.04963 +/- 13482.7095 (1319.18%) == '(p4_amplitude/(max(1e-15, p4_sigma*sqrt(2*pi))))*real(wofz((1j*p4_gamma)/(max(1e-15, p4_sigma*sqrt(2)))))'
    sigmoid4_amplitude:  1553.15892 +/- 5334.09794 (343.44%) (init = -314.2364)
    sigmoid4_center:     283.086327 +/- 1.14355660 (0.40%) == 'p4_center'
    sigmoid4_sigma:      0.42337808 +/- 0.27966579 (66.06%) == 'p4_sigma'
[[Correlations]] (unreported correlations are < 0.100)
    C(p1_amplitude, p1_gamma)                 = +0.9992
    C(p1_sigma, p1_gamma)                     = -0.9989
    C(const_c, p4_amplitude)                  = -0.9985
    C(p3_sigma, p3_gamma)                     = -0.9966
    C(p1_amplitude, p1_sigma)                 = -0.9963
    C(p3_amplitude, p3_gamma)                 = +0.9956
    C(p2_center, sigmoid4_amplitude)          = -0.9951
    C(p4_amplitude, p4_gamma)                 = +0.9948
    C(p4_center, sigmoid4_amplitude)          = +0.9941
    C(p1_amplitude, p2_center)                = +0.9924
    C(p1_amplitude, sigmoid4_amplitude)       = -0.9903
    C(p1_gamma, p2_center)                    = +0.9896
    C(const_c, p4_gamma)                      = -0.9878
    C(p1_gamma, sigmoid4_amplitude)           = -0.9855
    C(p3_amplitude, p3_sigma)                 = -0.9846
    C(p1_sigma, p2_center)                    = -0.9831
    C(p2_center, p4_center)                   = -0.9821
    C(p1_amplitude, p4_center)                = -0.9774
    C(p1_sigma, sigmoid4_amplitude)           = +0.9770
    C(p2_center, sigmoid2_amplitude)          = +0.9710
    C(sigmoid2_amplitude, sigmoid3_amplitude) = -0.9703
    C(p1_gamma, p4_center)                    = -0.9691
    C(sigmoid1_amplitude, p4_sigma)           = -0.9660
    C(const_c, p3_sigma)                      = -0.9620
    C(p3_sigma, p4_amplitude)                 = +0.9620
    C(p1_gamma, sigmoid2_amplitude)           = +0.9592
    C(p1_amplitude, sigmoid2_amplitude)       = +0.9584
    C(sigmoid2_amplitude, sigmoid4_amplitude) = -0.9582
    C(p1_sigma, p4_center)                    = +0.9570
    C(const_c, p3_gamma)                      = +0.9556
    C(p3_gamma, p4_amplitude)                 = -0.9556
    C(p1_sigma, sigmoid2_amplitude)           = -0.9556
    C(p3_sigma, p4_gamma)                     = +0.9546
    C(sigmoid1_amplitude, p4_center)          = -0.9529
    C(p2_gamma, p4_gamma)                     = -0.9524
