Repository: gabikbrown/IP-1

# Nanoesferas de sílica de Stöber dispersas em epóxi
Códigos usados no relatório de Iniciação à Pesquisa I (Ilum Escola de Ciência, CNPEM, 2026) para tratar os dados de caracterização e gerar as figuras.

**Autoras:** Gabriela O. de Lima Cabral e Giovanna Avellar Machado

## Sobre o projeto

O projeto investigou se nanopartículas de sílica de Stöber, dispersas em resina epóxi sem silano pela rota LAS de Tanahashi e Hirota (2023), melhoram a condução de calor do material, pensando no encapsulamento de chips. A hipótese era que os grupos silanol (Si–OH) da superfície da sílica formariam ligações de hidrogênio com a matriz e reduziriam a resistência térmica da interface.

File: XPS_igual_aula.ipynb (part 3 of 3)
Deconvolução de picos de XPS (réplica da Parte 5 do notebook da aula)
    C(p2_sigma, sigmoid3_amplitude)           = +0.9495
    C(p3_gamma, p4_gamma)                     = -0.9487
    C(p2_gamma, p4_amplitude)                 = -0.9460
    C(p4_center, p4_sigma)                    = +0.9457
    C(p3_amplitude, p4_amplitude)             = -0.9408
    C(const_c, p3_amplitude)                  = +0.9406
    C(const_c, p2_gamma)                      = +0.9385
    C(const_c, sigmoid3_amplitude)            = -0.9349
    C(p3_amplitude, p4_gamma)                 = -0.9347
    C(sigmoid2_amplitude, p4_center)          = -0.9346
    C(p4_sigma, sigmoid4_amplitude)           = +0.9332
    C(sigmoid1_amplitude, sigmoid4_amplitude) = -0.9327
    C(p2_sigma, sigmoid2_amplitude)           = -0.9238
    C(sigmoid3_amplitude, p4_amplitude)       = +0.9150
    C(p2_sigma, p2_gamma)                     = -0.9116
    C(const_c, p2_sigma)                      = -0.9078
    C(p2_center, p4_sigma)                    = -0.9062
    C(sigmoid1_amplitude, p2_center)          = +0.9035
    C(p2_sigma, p4_amplitude)                 = +0.8967
    C(p2_center, sigmoid3_amplitude)          = -0.8947
    C(p3_sigma, sigmoid3_amplitude)           = +0.8908
    C(p1_amplitude, sigmoid1_amplitude)       = +0.8895
    C(p2_gamma, p3_sigma)                     = -0.8885
    C(p2_sigma, p3_center)                    = -0.8875
    C(p3_center, p4_sigma)                    = -0.8869
    C(p1_center, p2_center)                   = +0.8811
    C(p1_center, sigmoid2_amplitude)          = +0.8809
    C(p2_sigma, p4_sigma)                     = +0.8776
    C(p1_amplitude, p4_sigma)                 = -0.8774
    C(p3_gamma, sigmoid3_amplitude)           = -0.8765
    C(p2_center, p2_sigma)                    = -0.8758
    C(p1_gamma, sigmoid1_amplitude)           = +0.8748
    C(sigmoid3_amplitude, sigmoid4_amplitude) = +0.8727
    C(p1_center, sigmoid3_amplitude)          = -0.8712
    C(sigmoid3_amplitude, p4_gamma)           = +0.8707
    C(p2_sigma, sigmoid4_amplitude)           = +0.8684
    C(p2_sigma, p4_gamma)                     = +0.8679
    C(p1_gamma, sigmoid3_amplitude)           = -0.8669
    C(p2_gamma, p3_gamma)                     = +0.8665
    C(p1_amplitude, sigmoid3_amplitude)       = -0.8652
    C(p1_gamma, p4_sigma)                     = -0.8634
    C(p1_sigma, sigmoid3_amplitude)           = +0.8623
    C(p1_center, p2_sigma)                    = -0.8569
    C(p2_sigma, p3_sigma)                     = +0.8563
    C(p1_sigma, sigmoid1_amplitude)           = -0.8556
    C(sigmoid2_amplitude, p4_sigma)           = -0.8555
    C(p3_amplitude, sigmoid3_amplitude)       = -0.8525
    C(const_c, sigmoid2_amplitude)            = +0.8506
    C(p2_sigma, p4_center)                    = +0.8482
    C(p2_gamma, sigmoid3_amplitude)           = -0.8474
    C(sigmoid3_amplitude, p4_center)          = +0.8443
    C(p1_sigma, p4_sigma)                     = +0.8433
    C(p1_center, sigmoid4_amplitude)          = -0.8405
    C(p1_amplitude, p1_center)                = +0.8368
    C(p1_center, p1_gamma)                    = +0.8363
    C(p2_gamma, p3_amplitude)                 = +0.8353
    C(p1_center, p1_sigma)                    = -0.8297
    C(sigmoid2_amplitude, p4_amplitude)       = -0.8246
    C(p1_amplitude, p2_sigma)                 = -0.8229
    C(p2_sigma, p3_gamma)                     = -0.8220
    C(p1_gamma, p2_sigma)                     = -0.8178
    C(sigmoid2_amplitude, p3_sigma)           = -0.8173
    C(sigmoid1_amplitude, p3_center)          = +0.8152
    C(p1_center, p4_center)                   = -0.8091
    C(sigmoid1_amplitude, sigmoid2_amplitude) = +0.8048
    C(p1_sigma, p2_sigma)                     = +0.8041
    C(sigmoid2_amplitude, p3_gamma)           = +0.7960
    C(sigmoid3_amplitude, p4_sigma)           = +0.7800
    C(p3_center, sigmoid4_amplitude)          = -0.7798
    C(sigmoid1_amplitude, p2_sigma)           = -0.7771
    C(p2_sigma, p3_amplitude)                 = -0.7760
    C(p2_gamma, p3_center)                    = +0.7756
    C(sigmoid2_amplitude, p4_gamma)           = -0.7685
    C(p2_center, p3_center)                   = +0.7667
    C(sigmoid2_amplitude, p3_amplitude)       = +0.7643
    C(p3_center, p4_center)                   = -0.7640
    C(sigmoid2_amplitude, p3_center)          = +0.7479
    C(p1_center, p4_sigma)                    = -0.7416
    C(sigmoid1_amplitude, p2_amplitude)       = -0.7377
    C(p2_gamma, sigmoid2_amplitude)           = +0.7357
    C(p1_amplitude, p2_amplitude)             = -0.7342
    C(p1_sigma, p2_amplitude)                 = +0.7336
    C(p1_center, const_c)                     = +0.7321
    C(p1_gamma, p2_amplitude)                 = -0.7319
    C(p3_center, sigmoid3_amplitude)          = -0.7312
    C(const_c, p2_center)                     = +0.7166
    C(p1_center, sigmoid1_amplitude)          = +0.7132
    C(p1_amplitude, p3_center)                = +0.7091
    C(p2_amplitude, p4_center)                = +0.7072
    C(p1_center, p4_amplitude)                = -0.7054
    C(p1_center, p3_center)                   = +0.7014
    C(p1_gamma, p3_center)                    = +0.7006
    C(p2_amplitude, sigmoid4_amplitude)       = +0.6972
    C(const_c, sigmoid4_amplitude)            = -0.6968
    C(sigmoid1_amplitude, sigmoid3_amplitude) = -0.6912
    C(p1_center, p3_sigma)                    = -0.6881
    C(p2_center, p3_sigma)                    = -0.6861
    C(p2_amplitude, p2_center)                = -0.6853
    C(p2_center, p4_amplitude)                = -0.6852
    C(p1_sigma, p3_center)                    = -0.6832
    C(const_c, p3_center)                     = +0.6760
    C(p1_gamma, const_c)                      = +0.6724
    C(p1_amplitude, const_c)                  = +0.6713
    C(p3_center, p4_amplitude)                = -0.6710
    C(p1_center, p2_gamma)                    = +0.6679
    C(p4_amplitude, sigmoid4_amplitude)       = +0.6667
    C(p1_sigma, const_c)                      = -0.6658
    C(p1_center, p3_gamma)                    = +0.6646
    C(const_c, p4_center)                     = -0.6643
    C(p3_sigma, sigmoid4_amplitude)           = +0.6633
    C(const_c, p4_sigma)                      = -0.6603
    C(p2_gamma, p4_sigma)                     = -0.6588
    C(p2_center, p3_gamma)                    = +0.6544
    C(p3_center, p4_gamma)                    = -0.6540
    C(p1_gamma, p3_sigma)                     = -0.6516
    C(p1_center, p4_gamma)                    = -0.6496
    C(p1_sigma, p3_sigma)                     = +0.6487
    C(p1_amplitude, p3_sigma)                 = -0.6476
    C(p4_amplitude, p4_sigma)                 = +0.6435
    C(p3_center, p3_sigma)                    = -0.6388
    C(p1_gamma, p4_amplitude)                 = -0.6377
    C(p1_amplitude, p4_amplitude)             = -0.6370
    C(p4_amplitude, p4_center)                = +0.6342
    C(p1_center, p3_amplitude)                = +0.6308
    C(p1_sigma, p4_amplitude)                 = +0.6305
    C(p3_gamma, sigmoid4_amplitude)           = -0.6285
    C(p1_gamma, p3_gamma)                     = +0.6245
    C(p1_sigma, p3_gamma)                     = -0.6233
    C(p3_sigma, p4_center)                    = +0.6218
    C(p2_center, p4_gamma)                    = -0.6195
    C(p1_amplitude, p3_gamma)                 = +0.6194
    C(p2_center, p2_gamma)                    = +0.6116
    C(p2_center, p3_amplitude)                = +0.6115
    C(p3_sigma, p4_sigma)                     = +0.6052
    C(p4_sigma, p4_gamma)                     = +0.6039
    C(p4_gamma, sigmoid4_amplitude)           = +0.6032
    C(p2_gamma, sigmoid4_amplitude)           = -0.5993
    C(p1_sigma, p3_amplitude)                 = -0.5877
    C(p1_gamma, p3_amplitude)                 = +0.5871
    C(p3_gamma, p4_center)                    = -0.5864
    C(p3_amplitude, sigmoid4_amplitude)       = -0.5824
    C(p1_amplitude, p3_amplitude)             = +0.5808
    C(p3_center, p3_gamma)                    = +0.5765
    C(p2_amplitude, p4_sigma)                 = +0.5744
    C(p2_gamma, p4_center)                    = -0.5724
    C(p4_center, p4_gamma)                    = +0.5708
    C(p1_gamma, p4_gamma)                     = -0.5664
    C(p1_amplitude, p4_gamma)                 = -0.5664
    C(p1_sigma, p4_gamma)                     = +0.5581
    C(p3_gamma, p4_sigma)                     = -0.5537
    C(p3_amplitude, p4_center)                = -0.5399
    C(p1_amplitude, p2_gamma)                 = +0.5383
    C(p1_gamma, p2_gamma)                     = +0.5349
    C(p1_sigma, p2_gamma)                     = -0.5210
    C(p2_amplitude, sigmoid2_amplitude)       = -0.5148
    C(sigmoid1_amplitude, const_c)            = +0.5017
    C(p3_amplitude, p3_center)                = +0.5009
    C(p3_amplitude, p4_sigma)                 = -0.4900
    C(p1_center, p2_amplitude)                = -0.4874
    C(sigmoid1_amplitude, p2_gamma)           = +0.4837
    C(sigmoid1_amplitude, p4_amplitude)       = -0.4759
    C(sigmoid1_amplitude, p3_sigma)           = -0.4563
    C(sigmoid1_amplitude, p4_gamma)           = -0.4209
    C(sigmoid1_amplitude, p3_gamma)           = +0.4038
    C(sigmoid1_amplitude, p3_amplitude)       = +0.3393
    C(p2_amplitude, p3_center)                = -0.3349
    C(p2_amplitude, sigmoid3_amplitude)       = +0.3118
    C(p2_amplitude, p2_sigma)                 = +0.2787
    C(p2_amplitude, p2_gamma)                 = +0.1392
    C(p2_amplitude, p4_gamma)                 = -0.1284

> ⚠️ **O que aconteceu aqui com os meus dados** (teste feito com lmfit 1.3.4; em outra versão os números podem mudar um pouco)
>
> O R² é alto (0,9997), mas os resultados **não fazem sentido**:
>
> - o pico 3 (O–C=O) sumiu (área ≈ 0);
> - o pico 4 foi parar em 283,1 eV, com `gamma` = 23;
> - o pico 2, o pico 3 e o resultado final do pico 1 têm `gamma` negativo;
> - a constante da linha de base ficou negativa (−270);
> - várias incertezas passam de 1000%.
>
> Na figura das componentes, isso aparece como picos ondulados e negativos.

Vamos observar a análise dos resíduos.

```
analise_residuos(dados_x, dados_y, resultado_fit.best_fit)
```

p-valor de Shapiro-Wilk dos resíduos: 0.267

Para encerrar, faremos a análise das componentes.

```
componentes = resultado_fit.eval_components(x=dados_x)

fig, eixo = plt.subplots()
eixo.plot(dados_x, dados_y, marker="o", markerfacecolor="blue", markersize=3)
eixo.plot(dados_x, componentes["p1_"], "--", label="Pico 1")
eixo.plot(dados_x, componentes["p2_"], "--", label="Pico 2")
eixo.plot(dados_x, componentes["p3_"], "--", label="Pico 3")
eixo.plot(dados_x, componentes["p4_"], "--", label="Pico 4")
eixo.plot(dados_x, componentes["sigmoid1_"], "--", label="Sigmoid 1")
eixo.plot(dados_x, componentes["sigmoid2_"], "--", label="Sigmoid 2")
eixo.plot(dados_x, componentes["sigmoid3_"], "--", label="Sigmoid 3")
eixo.plot(dados_x, componentes["sigmoid4_"], "--", label="Sigmoid 4")
eixo.plot(
    dados_x,
    np.ones(len(dados_x)) * componentes["const_"],
    "--",
    label="Baseline constante",
)
eixo.set(xlabel="eV", ylabel="Contagem por segundo")
eixo.legend();
```

## Si 2p – deconvolução de picos

Esta seção mostra uma forma de tratar os dados de XPS da região Si 2p usando o `lmfit`, seguindo a aula.

### Carregando os dados

Os dados de XPS estão no arquivo `Si2p_Scan.avg`. A função `le_arquivo_avg` (definida no início) faz o papel do `pd.read_excel` da aula.

```
ARQUIVO_XPS = "Si2p_Scan.avg"

df = le_arquivo_avg(ARQUIVO_XPS)

df = df.dropna()
```

Vamos ver os dados que temos.

```
df.plot("eV", "Counts");
```

Para este estudo em particular, não queremos dados com Binding Energy acima de 108 eV. Acima disso só há fundo.

```
logic = df["eV"] <= 108
df = df.loc[logic]
```

Vamos checar os dados novamente.

```
df.plot("eV", "Counts");
```

Deste gráfico observamos um único pico perto de 103,3 eV e uma linha de base perto de 210 contagens.

### Comentário sobre picos com base direita e esquerda com diferentes valores

Igual à aula: muitas vezes, picos obtidos por espectroscopia têm valores diferentes para as bases que estão à direita e à esquerda do pico. Apenas uma função de pico junto com uma linha de base constante *não* são capazes de descrever essa situação. A estratégia é adicionar uma curva sigmoidal.

### Definição do modelo

Assim como na aula, vamos modelar os picos como Lorentzianas.

```
modelo_pico1 = LorentzianModel(prefix="p1_")
```

Vamos agora associar uma **linha de base sigmoidal** para cada pico, usando a função degrau (`StepModel`) com `form="logistic"` e `independent_vars=["x"]`, exatamente como na aula. Como temos 1 pico, criamos 1 sigmoide.

```
modelo_sigmoid1 = StepModel(
    prefix="sigmoid1_", form="logistic", independent_vars=["x"]
)
```

A linha de base será um modelo constante.

```
modelo_constante = ConstantModel(prefix="const_")
```

Finalmente, construímos o modelo composto pela combinação linear dos modelos individuais.

```
modelo_composto = (
    modelo_pico1
    + modelo_sigmoid1
    + modelo_constante
)
```

### Palpite inicial dos parâmetros

Vamos criar os parâmetros do modelo composto.

```
params_pico1 = modelo_pico1.make_params()
params_sigmoid1 = modelo_sigmoid1.make_params()
params_constante = modelo_constante.make_params()

params = (
    params_pico1
    + params_sigmoid1
    + params_constante
)

params
```

Parameters([('p1_amplitude', <Parameter 'p1_amplitude', value=1.0, bounds=[-inf:inf]>), ('p1_center', <Parameter 'p1_center', value=0.0, bounds=[-inf:inf]>), ('p1_sigma', <Parameter 'p1_sigma', value=1.0, bounds=[0:inf]>), ('p1_fwhm', <Parameter 'p1_fwhm', value=2.0, bounds=[-inf:inf], expr='2.0000000*p1_sigma'>), ('p1_height', <Parameter 'p1_height', value=0.3183099, bounds=[-inf:inf], expr='0.3183099*p1_amplitude/max(1e-15, p1_sigma)'>), ('sigmoid1_amplitude', <Parameter 'sigmoid1_amplitude', value=1.0, bounds=[-inf:inf]>), ('sigmoid1_center', <Parameter 'sigmoid1_center', value=0.0, bounds=[-inf:inf]>), ('sigmoid1_sigma', <Parameter 'sigmoid1_sigma', value=1.0, bounds=[-inf:inf]>), ('const_c', <Parameter 'const_c', value=0.0, bounds=[-inf:inf]>)])

Agora iremos restringir os parâmetros. Assim como na aula, os valores abaixo foram obtidos olhando para os gráficos dos dados.

Um único pico (`p1`), perto de 103,3 eV (SiO₂). A altura parece estar perto de 3.800; usaremos 3.000 porque os dados não começam do 0.

```
params["p1_center"].set(value=103.3, min=102.8, max=103.9)
params["p1_sigma"].set(value=0.9)

params["p1_height"].set(vary=True, value=3000, min=0, expr="")
params["p1_amplitude"].set(vary=False, expr="pi * p1_sigma * p1_height")
```

Como na aula, vamos fixar o centro e o desvio padrão de cada sigmoide como iguais ao centro e ao desvio padrão do seu pico.

```
params["sigmoid1_center"].set(vary=False, expr="p1_center")
params["sigmoid1_sigma"].set(vary=False, expr="p1_sigma")
```

Por fim, olhando para o gráfico podemos dar um palpite para a constante da linha de base.

```
params["const_c"].set(value=210)
```

### Ajuste do modelo

O ajuste e a análise dos resultados seguem da mesma maneira.

```
dados_x = df["eV"].values
dados_y = df["Counts"].values

resultado_fit = modelo_composto.fit(dados_y, params, x=dados_x)

print(resultado_fit.fit_report())
```

[[Model]]
    ((Model(lorentzian, prefix='p1_') + Model(step, prefix='sigmoid1_', form='logistic')) + Model(constant, prefix='const_'))
[[Fit Statistics]]
    # fitting method   = leastsq
    # function evals   = 43
    # data points      = 130
    # variables        = 5
    chi-square         = 1759944.91
    reduced chi-square = 14079.5592
    Akaike info crit   = 1246.72362
    Bayesian info crit = 1261.06129
    R-squared          = 0.98780064
[[Variables]]
    p1_amplitude:        11144.4459 +/- 207.159932 (1.86%) == 'pi * p1_sigma * p1_height'
    p1_center:           103.346047 +/- 0.01069348 (0.01%) (init = 103.3)
    p1_sigma:            0.88722039 +/- 0.01831564 (2.06%) (init = 0.9)
    p1_fwhm:             1.77444077 +/- 0.03663128 (2.06%) == '2.0000000*p1_sigma'
    p1_height:           3998.31581 +/- 45.5635421 (1.14%) (init = 3000)
    sigmoid1_amplitude: -58.3231782 +/- 29.3191466 (50.27%) (init = 1)
    sigmoid1_center:     103.346047 +/- 0.01069348 (0.01%) == 'p1_center'
    sigmoid1_sigma:      0.88722039 +/- 0.01831564 (2.06%) == 'p1_sigma'
    const_c:             56.6276314 +/- 17.2128059 (30.40%) (init = 210)
[[Correlations]] (unreported correlations are < 0.100)
    C(p1_sigma, const_c)             = -0.4488
    C(p1_sigma, p1_height)           = -0.4474
    C(p1_center, sigmoid1_amplitude) = -0.3598
    C(sigmoid1_amplitude, const_c)   = -0.3511
    C(p1_sigma, sigmoid1_amplitude)  = -0.2580
    C(p1_center, const_c)            = +0.1400

```
resultado_fit.plot();
```

Vamos observar a análise dos resíduos.

```
analise_residuos(dados_x, dados_y, resultado_fit.best_fit)
```

p-valor de Shapiro-Wilk dos resíduos: 0.00489

### A contribuição de cada componente

Novamente, podemos investigar a contribuição de cada componente.

```
componentes = resultado_fit.eval_components(x=dados_x)

fig, eixo = plt.subplots()
eixo.plot(dados_x, dados_y, marker="o", markerfacecolor="blue", markersize=3)
eixo.plot(dados_x, componentes["p1_"], "--", label="Pico 1")
eixo.plot(dados_x, componentes["sigmoid1_"], "--", label="Sigmoid 1")
eixo.plot(
    dados_x,
    np.ones(len(dados_x)) * componentes["const_"],
    "--",
    label="Baseline constante",
)
eixo.set(xlabel="eV", ylabel="Contagem por segundo")
eixo.legend();
```

> ⚠️ **O que aconteceu aqui com os meus dados** (teste feito com lmfit 1.3.4; em outra versão os números podem mudar um pouco)
>
> R² = 0,988, menor que nas outras abordagens. As "caudas" da Lorentziana são longas demais: a linha de base caiu para ~57 (o fundo real é ~210), e a sigmoide ficou negativa, descendo para o lado de maior energia, que é o contrário do esperado.

### Estratégia avançada: estudando os picos isoladamente

Como na aula, vamos testar picos **Voigt** no lugar dos Lorentzianos. A Voigt tem um parâmetro a mais (`gamma`), o que dificulta o ajuste. Por isso, usamos o ajuste que já temos para conseguir os palpites iniciais: eliminamos as contribuições de tudo que não for o pico estudado.

#### Investigando o pico 1 isoladamente

```
eliminar = ["const_"]

y_mod = np.copy(dados_y)

for nome in eliminar:
   y_mod -= componentes[nome]

sns.scatterplot(x=dados_x, y=y_mod);
```

Vamos criar um modelo apenas com um pico Voigtiano, sua sigmoide e uma linha de base constante.

```
modelo_pico1 = VoigtModel(prefix="p1_")

modelo_sigmoid1 = StepModel(
    prefix="sigmoid1_", form="logistic", independent_vars=["x"]
)

modelo_constante = ConstantModel(prefix="const_")

modelo_composto = (
    modelo_pico1
    + modelo_sigmoid1
    + modelo_constante
)
```

Precisamos dos parâmetros. Como na aula, usamos o `guess` para a Voigtiana e deixamos o `gamma` livre.

```
params_pico1 = modelo_pico1.guess(y_mod, x=dados_x)
params_sigmoid1 = modelo_sigmoid1.make_params()
params_constante = modelo_constante.make_params()

params = (
    params_pico1
    + params_sigmoid1
    + params_constante
)

params["p1_gamma"].set(vary=True)

params["sigmoid1_center"].set(vary=False, expr="p1_center")
params["sigmoid1_sigma"].set(vary=False, expr="p1_sigma")

params["const_c"].set(value=min(y_mod))

params
```

Parameters([('p1_amplitude', <Parameter 'p1_amplitude', value=14912.411048099624, bounds=[-inf:inf]>), ('p1_center', <Parameter 'p1_center', value=103.38005400000002, bounds=[-inf:inf]>), ('p1_sigma', <Parameter 'p1_sigma', value=0.5849999999999852, bounds=[0.0:inf]>), ('p1_gamma', <Parameter 'p1_gamma', value=0.5849999999999852, bounds=[-inf:inf]>), ('p1_fwhm', <Parameter 'p1_fwhm', value=np.float64(2.106755023340006), bounds=[-inf:inf], expr='1.0692*p1_gamma+sqrt(0.8664*p1_gamma**2+5.545083*p1_sigma**2)'>), ('p1_height', <Parameter 'p1_height', value=np.float64(5320.271078073391), bounds=[-inf:inf], expr='(p1_amplitude/(max(1e-15, p1_sigma*sqrt(2*pi))))*real(wofz((1j*p1_gamma)/(max(1e-15, p1_sigma*sqrt(2)))))'>), ('sigmoid1_amplitude', <Parameter 'sigmoid1_amplitude', value=1.0, bounds=[-inf:inf]>), ('sigmoid1_center', <Parameter 'sigmoid1_center', value=103.38005400000002, bounds=[-inf:inf], expr='p1_center'>), ('sigmoid1_sigma', <Parameter 'sigmoid1_sigma', value=0.5849999999999852, bounds=[-inf:inf], expr='p1_sigma'>), ('const_c', <Parameter 'const_c', value=np.float64(127.70214860683589), bounds=[-inf:inf]>)])

Vejamos o resultado.

```
resultado_fit = modelo_composto.fit(y_mod, params, x=dados_x)

print(resultado_fit.fit_report())

resultado_fit.plot();
```

[[Model]]
    ((Model(voigt, prefix='p1_') + Model(step, prefix='sigmoid1_', form='logistic')) + Model(constant, prefix='const_'))
[[Fit Statistics]]
    # fitting method   = leastsq
    # function evals   = 36
    # data points      = 130
    # variables        = 6
    chi-square         = 108781.903
    reduced chi-square = 877.273409
    Akaike info crit   = 886.843556
    Bayesian info crit = 904.048762
    R-squared          = 0.99924596
[[Variables]]
    p1_amplitude:        8113.68750 +/- 78.5676854 (0.97%) (init = 14912.41)
    p1_center:           103.335092 +/- 0.00277868 (0.00%) (init = 103.3801)
    p1_sigma:            0.71818166 +/- 0.01077564 (1.50%) (init = 0.585)
    p1_gamma:            0.20844698 +/- 0.01891720 (9.08%) (init = 0.585)
    p1_fwhm:             1.92513920 +/- 0.00737528 (0.38%) == '1.0692*p1_gamma+sqrt(0.8664*p1_gamma**2+5.545083*p1_sigma**2)'
    p1_height:           3627.40562 +/- 12.7162940 (0.35%) == '(p1_amplitude/(max(1e-15, p1_sigma*sqrt(2*pi))))*real(wofz((1j*p1_gamma)/(max(1e-15, p1_sigma*sqrt(2)))))'
    sigmoid1_amplitude:  38.0551089 +/- 7.40238058 (19.45%) (init = 1)
    sigmoid1_center:     103.335092 +/- 0.00277868 (0.00%) == 'p1_center'
    sigmoid1_sigma:      0.71818166 +/- 0.01077564 (1.50%) == 'p1_sigma'
    const_c:             132.331450 +/- 5.04696589 (3.81%) (init = 127.7021)
[[Correlations]] (unreported correlations are < 0.100)
    C(p1_sigma, p1_gamma)               = -0.9594
    C(p1_amplitude, p1_gamma)           = +0.9396
    C(p1_amplitude, p1_sigma)           = -0.8390
    C(p1_amplitude, const_c)            = -0.7110
    C(p1_gamma, const_c)                = -0.6579
    C(p1_sigma, const_c)                = +0.5814
    C(p1_amplitude, sigmoid1_amplitude) = -0.4212
    C(p1_center, sigmoid1_amplitude)    = -0.3979
    C(p1_gamma, sigmoid1_amplitude)     = -0.3598
    C(p1_sigma, sigmoid1_amplitude)     = +0.3016
    C(p1_amplitude, p1_center)          = +0.1537
    C(sigmoid1_amplitude, const_c)      = -0.1281
    C(p1_center, p1_gamma)              = +0.1257
    C(p1_center, p1_sigma)              = -0.1016

Vejamos as componentes obtidas.

```
componentes = resultado_fit.eval_components(x=dados_x)

fig, eixo = plt.subplots()
eixo.plot(dados_x, y_mod, marker="o", markerfacecolor="blue", markersize=3)
eixo.plot(dados_x, componentes["p1_"], "--", label="Pico 1")
eixo.plot(dados_x, componentes["sigmoid1_"], "--", label="Sigmoid 1")
eixo.plot(
    dados_x,
    np.ones(len(dados_x)) * componentes["const_"],
    "--",
    label="Baseline constante",
)
eixo.set(xlabel="eV", ylabel="Contagem por segundo")
eixo.legend();
```

Vamos guardar o objeto de parâmetros que obtivemos.

```
params_pico1 = resultado_fit.params.copy()
```

#### Juntando os resultados

Vamos retornar aos dados originais e ao modelo original com 1 pico, agora Voigtianos.

```
modelo_pico1 = VoigtModel(prefix="p1_")

modelo_sigmoid1 = StepModel(
    prefix="sigmoid1_", form="logistic", independent_vars=["x"]
)

modelo_constante = ConstantModel(prefix="const_")

modelo_composto = (
    modelo_pico1
    + modelo_sigmoid1
    + modelo_constante
)
```

Os parâmetros que usaremos serão os obtidos dos ajustes isolados.

```
params = params_pico1


params
```

Parameters([('p1_amplitude', <Parameter 'p1_amplitude', value=8113.68750033825 +/- 78.6, bounds=[-inf:inf]>), ('p1_center', <Parameter 'p1_center', value=103.33509160115773 +/- 0.00278, bounds=[-inf:inf]>), ('p1_sigma', <Parameter 'p1_sigma', value=0.7181816600571727 +/- 0.0108, bounds=[0.0:inf]>), ('p1_gamma', <Parameter 'p1_gamma', value=0.2084469830054719 +/- 0.0189, bounds=[-inf:inf]>), ('p1_fwhm', <Parameter 'p1_fwhm', value=np.float64(1.9251391983869437) +/- 0.00738, bounds=[-inf:inf], expr='1.0692*p1_gamma+sqrt(0.8664*p1_gamma**2+5.545083*p1_sigma**2)'>), ('p1_height', <Parameter 'p1_height', value=np.float64(3627.405616270628) +/- 12.7, bounds=[-inf:inf], expr='(p1_amplitude/(max(1e-15, p1_sigma*sqrt(2*pi))))*real(wofz((1j*p1_gamma)/(max(1e-15, p1_sigma*sqrt(2)))))'>), ('sigmoid1_amplitude', <Parameter 'sigmoid1_amplitude', value=38.055108943859295 +/- 7.4, bounds=[-inf:inf]>), ('sigmoid1_center', <Parameter 'sigmoid1_center', value=103.33509160115773 +/- 0.00278, bounds=[-inf:inf], expr='p1_center'>), ('sigmoid1_sigma', <Parameter 'sigmoid1_sigma', value=0.7181816600571727 +/- 0.0108, bounds=[-inf:inf], expr='p1_sigma'>), ('const_c', <Parameter 'const_c', value=132.3314502731909 +/- 5.05, bounds=[-inf:inf]>)])

Vamos ajustar o modelo.

```
resultado_fit = modelo_composto.fit(dados_y, params, x=dados_x)

print(resultado_fit.fit_report())

resultado_fit.plot();
```

[[Model]]
    ((Model(voigt, prefix='p1_') + Model(step, prefix='sigmoid1_', form='logistic')) + Model(constant, prefix='const_'))
[[Fit Statistics]]
    # fitting method   = leastsq
    # function evals   = 15
    # data points      = 130
    # variables        = 6
    chi-square         = 108781.903
    reduced chi-square = 877.273409
    Akaike info crit   = 886.843556
    Bayesian info crit = 904.048762
    R-squared          = 0.99924596
[[Variables]]
    p1_amplitude:        8113.68644 +/- 78.5678711 (0.97%) (init = 8113.688)
    p1_center:           103.335092 +/- 0.00277868 (0.00%) (init = 103.3351)
    p1_sigma:            0.71818193 +/- 0.01077565 (1.50%) (init = 0.7181817)
    p1_gamma:            0.20844661 +/- 0.01891725 (9.08%) (init = 0.208447)
    p1_fwhm:             1.92513939 +/- 0.00737528 (0.38%) == '1.0692*p1_gamma+sqrt(0.8664*p1_gamma**2+5.545083*p1_sigma**2)'
    p1_height:           3627.40537 +/- 12.7162922 (0.35%) == '(p1_amplitude/(max(1e-15, p1_sigma*sqrt(2*pi))))*real(wofz((1j*p1_gamma)/(max(1e-15, p1_sigma*sqrt(2)))))'
    sigmoid1_amplitude:  38.0551020 +/- 7.40238890 (19.45%) (init = 38.05511)
    sigmoid1_center:     103.335092 +/- 0.00277868 (0.00%) == 'p1_center'
    sigmoid1_sigma:      0.71818193 +/- 0.01077565 (1.50%) == 'p1_sigma'
    const_c:             188.959139 +/- 5.04697092 (2.67%) (init = 132.3315)
[[Correlations]] (unreported correlations are < 0.100)
    C(p1_sigma, p1_gamma)               = -0.9594
    C(p1_amplitude, p1_gamma)           = +0.9396
    C(p1_amplitude, p1_sigma)           = -0.8390
    C(p1_amplitude, const_c)            = -0.7110
    C(p1_gamma, const_c)                = -0.6579
    C(p1_sigma, const_c)                = +0.5814
    C(p1_amplitude, sigmoid1_amplitude) = -0.4212
    C(p1_center, sigmoid1_amplitude)    = -0.3979
    C(p1_gamma, sigmoid1_amplitude)     = -0.3598
    C(p1_sigma, sigmoid1_amplitude)     = +0.3016
    C(p1_amplitude, p1_center)          = +0.1537
    C(sigmoid1_amplitude, const_c)      = -0.1281
    C(p1_center, p1_gamma)              = +0.1257
    C(p1_center, p1_sigma)              = -0.1016

> ⚠️ **O que aconteceu aqui com os meus dados** (teste feito com lmfit 1.3.4; em outra versão os números podem mudar um pouco)
>
> Aqui a receita da aula **funciona**: R² = 0,9992 e pico em 103,34 eV, o mesmo resultado do outro notebook. Com um pico só e um fundo quase plano, não há sigmoides vizinhas para se cancelar.

Vamos observar a análise dos resíduos.

```
analise_residuos(dados_x, dados_y, resultado_fit.best_fit)
```

p-valor de Shapiro-Wilk dos resíduos: 0.000116

Para encerrar, faremos a análise das componentes.

```
componentes = resultado_fit.eval_components(x=dados_x)

fig, eixo = plt.subplots()
eixo.plot(dados_x, dados_y, marker="o", markerfacecolor="blue", markersize=3)
eixo.plot(dados_x, componentes["p1_"], "--", label="Pico 1")
eixo.plot(dados_x, componentes["sigmoid1_"], "--", label="Sigmoid 1")
eixo.plot(
    dados_x,
    np.ones(len(dados_x)) * componentes["const_"],
    "--",
    label="Baseline constante",
)
eixo.set(xlabel="eV", ylabel="Contagem por segundo")
eixo.legend();
```
